Repository: Zuozhuo/info-extract

File: scratch/b_out.json
[
  {
    "source_id": "核材料文档3",
    "page_or_fig": "Table 1",
    "evidence_span": "Zircaloy-2 Cold-rolled~ Batch A . . . 50% after annealing Sn 1.46 Fe 0.13 Cr 0.09 Ni 0.06 O 0.086",
    "alloy_name": "Zircaloy-2",
    "composition_raw": "Sn:1.46, Fe:0.13, Cr:0.09, Ni:0.06, O:0.086",
    "specimen_state": null,
    "process_step": "annealing at 800°C followed by cold-rolling 50%",
    "test_type": null,
    "property_name": "composition",
    "value": null,
    "value_min": null,
    "value_max": null,
    "unit": "wt%",
    "raw_unit": "wt%",
    "conditions": {"temp_C": null, "temp_K": null},
    "metric_type": "measurement",
    "confidence": 0.9,
    "domain": "corrosion",
    "composition": [
      {"element": "Sn", "value": 1.46, "unit": "wt%"},
      {"element": "Fe", "value": 0.13, "unit": "wt%"},
      {"element": "Cr", "value": 0.09, "unit": "wt%"},
      {"element": "Ni", "value": 0.06, "unit": "wt%"},
      {"element": "O", "value": 0.086, "unit": "wt%"}
    ]
  },
  {
    "source_id": "核材料文档3",
    "page_or_fig": "Table 1",
    "evidence_span": "Zircaloy-2 at 800 C Cold-rolled~ Batch B. . . 40% after annealing at 760 C Sn 1.39 Fe 0.14 Cr 0.10 Ni 0.05 O 0.101",
    "alloy_name": "Zircaloy-2",
    "composition_raw": "Sn:1.39, Fe:0.14, Cr:0.10, Ni:0.05, O:0.101",
    "specimen_state": null,
    "process_step": "annealing at 760°C followed by cold-rolling 40%",
    "test_type": null,
    "property_name": "composition",
    "value": null,
    "value_min": null,
    "value_max": null,
    "unit": "wt%",
    "raw_unit": "wt%",
    "conditions": {"temp_C": null, "temp_K": null},
    "metric_type": "measurement",
    "confidence": 0.9,
    "domain": "corrosion",
    "composition": [
      {"element": "Sn", "value": 1.39, "unit": "wt%"},
      {"element": "Fe", "value": 0.14, "unit": "wt%"},
      {"element": "Cr", "value": 0.10, "unit": "wt%"},
      {"element": "Ni", "value": 0.05, "unit": "wt%"},
      {"element": "O", "value": 0.101, "unit": "wt%"}
    ]
  },
  {
    "source_id": "核材料文档3",
    "page_or_fig": "Table 2",
    "evidence_span": "Annealed Longitudinal Hardness 158 VHN for Material A",
    "alloy_name": "Zircaloy-2",
    "composition_raw": null,
    "specimen_state": "Annealed",
    "process_step": null,
    "test_type": "tensile test",
    "property_name": "hardness",
    "value": 158,
    "value_min": null,
    "value_max": null,
    "unit": "HV",
    "raw_unit": "VHN",
    "conditions": {"temp_C": 20, "temp_K": 293.15},
    "metric_type": "measurement",
    "confidence": 0.9,
    "domain": "hardening",
    "composition": null
  },
  {
    "source_id": "核材料文档3",
    "page_or_fig": "Table 2",
    "evidence_span": "Annealed Longitudinal 0.2% Y.S. 49.0 kpsi for Material A",
    "alloy_name": "Zircaloy-2",
    "composition_raw": null,
    "specimen_state": "Annealed",
    "process_step": null,
    "test_type": "tensile test",
    "property_name": "yield strength",
    "value": 337.84,
    "value_min": null,
    "value_max": null,
    "unit": "MPa",
    "raw_unit": "kpsi",
    "conditions": {"temp_C": 20, "temp_K": 293.15},
    "metric_type": "measurement",
    "confidence": 0.9,
    "domain": "hardening",
    "composition": null
  },
  {
    "source_id": "核材料文档3",
    "page_or_fig": "Table 2",
    "evidence_span": "Annealed Longitudinal U.T.S. 65.0 kpsi for Material A",
    "alloy_name": "Zircaloy-2",
    "composition_raw": null,
    "specimen_state": "Annealed",
    "process_step": null,
    "test_type": "tensile test",
    "property_name": "ultimate tensile strength",
    "value": 448.16,
    "value_min": null,
    "value_max": null,
    "unit": "MPa",
    "raw_unit": "kpsi",
    "conditions": {"temp_C": 20, "temp_K": 293.15},
    "metric_type": "measurement",
    "confidence": 0.9,
    "domain": "hardening",
    "composition": null
  },
  {
    "source_id": "核材料文档3",
    "page_or_fig": "Table 2",
    "evidence_span": "Annealed Longitudinal Un.El. 10.0% for Material A",
    "alloy_name": "Zircaloy-2",
    "composition_raw": null,
    "specimen_state": "Annealed",
    "process_step": null,
    "test_type": "tensile test",
    "property_name": "elongation",
    "value": 10.0,
    "value_min": null,
    "value_max": null,
    "unit": "%",
    "raw_unit": "%",
    "conditions": {"temp_C": 20, "temp_K": 293.15},
    "metric_type": "measurement",
    "confidence": 0.9,
    "domain": "elastoplastic_model",
    "composition": null
  },
  {
    "source_id": "核材料文档3",
    "page_or_fig": "Table 2",
    "evidence_span": "Annealed Short-transverse Hardness 192 VHN for Material A",
    "alloy_name": "Zircaloy-2",
    "composition_raw": null,
    "specimen_state": "Annealed",
    "process_step": null,
    "test_type": "tensile test",
    "property_name": "hardness",
    "value": 192,
    "value_min": null,
    "value_max": null,
    "unit": "HV",
    "raw_unit": "VHN",
    "conditions": {"temp_C": 20, "temp_K": 293.15},
    "metric_type": "measurement",
    "confidence": 0.9,
    "domain": "hardening",
    "composition": null
  },
  {
    "source_id": "核材料文档3",
    "page_or_fig": "Table 2",
    "evidence_span": "Annealed Short-transverse 0.2% Y.S. 73.0 kpsi for Material A",
    "alloy_name": "Zircaloy-2",
    "composition_raw": null,
    "specimen_state": "Annealed",
    "process_step": null,
    "test_type": "tensile test",
    "property_name": "yield strength",
    "value": 503.32,
    "value_min": null,
    "value_max": null,
    "unit": "MPa",
    "raw_unit": "kpsi",
    "conditions": {"temp_C": 20, "temp_K": 293.15},
    "metric_type": "measurement",
    "confidence": 0.9,
    "domain": "hardening",
    "composition": null
  },
  {
    "source_id": "核材料文档3",
    "page_or_fig": "Table 2",
    "evidence_span": "Annealed Short-transverse U.T.S. 76.0 kpsi for Material A",
    "alloy_name": "Zircaloy-2",
    "composition_raw": null,
    "specimen_state": "Annealed",
    "process_step": null,
    "test_type": "tensile test",
    "property_name": "ultimate tensile strength",
    "value": 524.00,
    "value_min": null,
    "value_max": null,
    "unit": "MPa",
    "raw_unit": "kpsi",
    "conditions": {"temp_C": 20, "temp_K": 293.15},
    "metric_type": "measurement",
    "confidence": 0.9,
    "domain": "hardening",
    "composition": null
  },
  {
    "source_id": "核材料文档3",
    "page_or_fig": "Table 2",
    "evidence_span": "Annealed Short-transverse Un.El. 8.0% for Material A",
    "alloy_name": "Zircaloy-2",
    "composition_raw": null,
    "specimen_state": "Annealed",
    "process_step": null,
    "test_type": "tensile test",
    "property_name": "elongation",
    "value": 8.0,
    "value_min": null,
    "value_max": null,
    "unit": "%",
    "raw_unit": "%",
    "conditions": {"temp_C": 20, "temp_K": 293.15},
    "metric_type": "measurement",
    "confidence": 0.9,
    "domain": "elastoplastic_model",
    "composition": null
  },
  {
    "source_id": "核材料文档3",
    "page_or_fig": "Table 2",
    "evidence_span": "Cold-worked Longitudinal Hardness 201 VHN for Material A",
    "alloy_name": "Zircaloy-2",
    "composition_raw": null,
    "specimen_state": "Cold-worked",
    "process_step": null,
    "test_type": "tensile test",
    "property_name": "hardness",
    "value": 201,
    "value_min": null,
    "value_max": null,
    "unit": "HV",
    "raw_unit": "VHN",
    "conditions": {"temp_C": 20, "temp_K": 293.15},
    "metric_type": "measurement",
    "confidence": 0.9,
    "domain": "hardening",
    "composition": null
  },
  {
    "source_id": "核材料文档3",
    "page_or_fig": "Table 2",
    "evidence_span": "Cold-worked Longitudinal 0.2% Y.S. 89.5 kpsi for Material A",
    "alloy_name": "Zircaloy-2",
    "composition_raw": null,
    "specimen_state": "Cold-worked",
    "process_step": null,
    "test_type": "tensile test",
    "property_name": "yield strength",
    "value": 617.08,
    "value_min": null,
    "value_max": null,
    "unit": "MPa",
    "raw_unit": "kpsi",
    "conditions": {"temp_C": 20, "temp_K": 293.15},
    "metric_type": "measurement",
    "confidence": 0.9,
    "domain": "hardening",
    "composition": null
  },
  {
    "source_id": "核材料文档3",
    "page_or_fig": "Table 2",
    "evidence_span": "Cold-worked Longitudinal U.T.S. 92.0 kpsi for Material A",
    "alloy_name": "Zircaloy-2",
    "composition_raw": null,
    "specimen_state": "Cold-worked",
    "process_step": null,
    "test_type": "tensile test",
    "property_name": "ultimate tensile strength",
    "value": 634.32,
    "value_min": null,
    "value_max": null,
    "unit": "MPa",
    "raw_unit": "kpsi",
    "conditions": {"temp_C": 20, "temp_K": 293.15},
    "metric_type": "measurement",
    "confidence": 0.9,
    "domain": "hardening",
    "composition": null
  },
  {
    "source_id": "核材料文档3",
    "page_or_fig": "Table 2",
    "evidence_span": "Cold-worked Longitudinal Un.El. 2.5% for Material A",
    "alloy_name": "Zircaloy-2",
    "composition_raw": null,
    "specimen_state": "Cold-worked",
    "process_step": null,
    "test_type": "tensile test",
    "property_name": "elongation",
    "value": 2.5,
    "value_min": null,
    "value_max": null,
    "unit": "%",
    "raw_unit": "%",
    "conditions": {"temp_C": 20, "temp_K": 293.15},
    "metric_type": "measurement",
    "confidence": 0.9,
    "domain": "elastoplastic_model",
    "composition": null
  },
  {
    "source_id": "核材料文档3",
    "page_or_fig": "Table 2",
    "evidence_span": "Cold-worked Short-transverse Hardness 236 VHN for Material A",
    "alloy_name": "Zircaloy-2",
    "composition_raw": null,
    "specimen_state": "Cold-worked",
    "process_step": null,
    "test_type": "tensile test",
    "property_name": "hardness",
    "value": 236,
    "value_min": null,
    "value_max": null,
    "unit": "HV",
    "raw_unit": "VHN",
    "conditions": {"temp_C": 20, "temp_K": 293.15},
    "metric_type": "measurement",
    "confidence": 0.9,
    "domain": "hardening",
    "composition": null
  },
  {
    "source_id": "核材料文档3",
    "page_or_fig": "Table 2",
    "evidence_span": "Cold-worked Short-transverse 0.2% Y.S. 97.0 kpsi for Material A",
    "alloy_name": "Zircaloy-2",
    "composition_raw": null,
    "specimen_state": "Cold-worked",
    "process_step": null,
    "test_type": "tensile test",
    "property_name": "yield strength",
    "value": 668.79,
    "value_min": null,
    "value_max": null,
    "unit": "MPa",
    "raw_unit": "kpsi",
    "conditions": {"temp_C": 20, "temp_K": 293.15},
    "metric_type": "measurement",
    "confidence": 0.9,
    "domain": "hardening",
    "composition": null
  },
  {
    "source_id": "核材料文档3",
    "page_or_fig": "Table 2",
    "evidence_span": "Cold-worked Short-transverse U.T.S. 100.0 kpsi for Material A",
    "alloy_name": "Zircaloy-2",
    "composition_raw": null,
    "specimen_state": "Cold-worked",
    "process_step": null,
    "test_type": "tensile test",
    "property_name": "ultimate tensile strength",
    "value": 689.48,
    "value_min": null,
    "value_max": null,
    "unit": "MPa",
    "raw_unit": "kpsi",
    "conditions": {"temp_C": 20, "temp_K": 293.15},
    "metric_type": "measurement",
    "confidence": 0.9,
    "domain": "hardening",
    "composition": null
  },
  {
    "source_id": "核材料文档极简3",
    "page_or_fig": "Table 2",
    "evidence_span": "Cold-worked Short-transverse Un.El. 2.0% for Material A",
    "alloy_name": "Zircaloy-2",
    "composition_raw": null,
    "specimen_state": "Cold-worked",
    "process_step": null,
    "test_type": "tensile test",
    "property_name": "elongation",
    "value": 2.0,
    "value_min": null,
    "value_max": null,
    "unit": "%",
    "raw_unit": "%",
    "conditions": {"temp_C": 20, "temp_K": 293.15},
    "metric_type": "measurement",
    "confidence": 0.9,
    "domain": "elastoplastic_model",
    "composition": null
  },
  {
    "source_id": "核材料文档3",
    "page_or_fig": "Table 2",
    "evidence_span": "Annealed Longitudinal Hardness 156 VHN for Material B",
    "alloy_name": "Zircaloy-2",
    "composition_raw": null,
    "specimen_state": "Annealed",
    "process_step": null,
    "test_type": "tensile test",
    "property_name": "hardness",
    "value": 156,
    "value_min": null,
    "value_max": null,
    "unit": "HV",
    "raw_unit": "VHN",
    "conditions": {"temp_C": 20, "temp_K": 293.15},
    "metric_type": "measurement",
    "confidence": 0.9,
    "domain": "hardening",
    "composition": null
  },
  {
    "source_id": "核材料文档3",
    "page_or_fig": "Table 2",
    "evidence_span": "Annealed Longitudinal 0.2% Y.S. 49.8 kpsi for Material B",
    "alloy_name": "Zircaloy-2",
    "composition_raw": null,
    "specimen_state": "Annealed",
    "process_step": null,
    "test_type": "tensile test",
    "property_name": "yield strength",
    "value": 343.36,
    "value_min": null,
    "value_max": null,
    "unit": "MPa",
    "raw_unit": "kpsi",
    "conditions": {"temp_C": 20, "temp_K": 293.15},
    "metric_type": "measurement",
    "confidence": 0.9,
    "domain": "hardening",
    "composition": null
  },
  {
    "source_id": "核材料文档3",
    "page_or_fig": "Table 2",
    "evidence_span": "Annealed Longitudinal U.T.S. 69.7 kpsi for Material B",
    "alloy_name": "Zircaloy-2",
    "composition_raw": null,
    "specimen_state": "Annealed",
    "process_step": null,
    "test_type": "tensile test",
    "property_name": "ultimate tensile strength",
    "value": 480.56,
    "value_min": null,
    "value_max": null,
    "unit": "MPa",
    "raw_unit": "kpsi",
    "conditions": {"temp_C": 20, "temp_K": 293.15},
    "metric_type": "measurement",
    "confidence": 0.9,
    "domain": "hardening",
    "composition": null
  },
  {
    "source_id": "核材料文档3",
    "page_or_fig": "Table 2",
    "evidence_span": "Annealed Longitudinal Un.El. 13.5% for Material B",
    "alloy_name": "Zircaloy-2",
    "composition_raw": null,
    "specimen_state": "Annealed",
    "process_step": null,
    "test_type": "tensile test",
    "property_name": "elongation",
    "value": 13.5,
    "value_min": null,
    "value_max": null,
    "unit": "%",
    "raw_unit": "%",
    "conditions": {"temp_C": 20, "temp_K": 293.15},
    "metric_type": "measurement",
    "confidence": 0.9,
    "domain": "elastoplastic_model",
    "composition": null
  },
  {
    "source_id": "核材料文档3",
    "page_or_fig": "Table 2",
    "evidence_span": "Annealed Short-transverse Hardness 193 VHN for Material B",
    "alloy_name": "Zircaloy-2",
    "composition_raw": null,
    "specimen_state": "Annealed",
    "process_step": null,
    "test_type": "tensile test",
    "property_name": "hardness",
    "value": 193,
    "value_min": null,
    "value_max": null,
    "unit": "HV",
    "raw_unit": "VHN",
    "conditions": {"temp_C": 20, "temp_K": 293.15},
    "metric_type": "measurement",
    "confidence": 0.9,
    "domain": "hardening",
    "composition": null
  },
  {
    "source_id": "核材料文档3",
    "page_or_fig": "Table 2",
    "evidence_span": "Annealed Short-transverse 0.2% Y.S. 69.7 kpsi for Material B",
    "alloy_name": "Zircaloy-2",
    "composition_raw": null,
    "specimen_state": "Annealed",
    "process_step": null,
    "test_type": "tensile test",
    "property_name": "yield strength",
    "value": 480.56,
    "value_min": null,
    "value_max": null,
    "unit": "MPa",
    "raw_unit": "kpsi",
    "conditions": {"temp_C": 20, "temp_K": 293.15},
    "metric_type": "measurement",
    "confidence": 0.9,
    "domain": "hardening",
    "composition": null
  },
  {
    "source_id": "核材料文档3",
    "page_or_fig": "Table 2",
    "evidence_span": "Annealed Short-transverse U.T.S. 75.4 kpsi for Material B",
    "alloy_name": "Zircaloy-2",
    "composition_raw": null,
    "specimen_state": "Annealed",
    "process_step": null,
    "test_type": "tensile test",
    "property_name": "ultimate tensile strength",
    "value": 519.82,
    "value_min": null,
    "value_max": null,
    "unit": "MPa",
    "raw_unit": "kpsi",
    "conditions": {"temp_C": 20, "temp_K": 293.15},
    "metric_type": "measurement",
    "confidence": 0.9,
    "domain": "hardening",
    "composition": null
  },
  {
    "source_id": "核材料文档3",
    "page_or_fig": "Table 2",
    "evidence_span": "Annealed Short-transverse Un.El. 8.5% for Material B",
    "alloy_name": "Zircaloy-2",
    "composition_raw": null,
    "specimen_state": "Annealed",
    "process_step": null,
    "test_type": "tensile test",
    "property_name": "elongation",
    "value": 8.5,
    "value_min": null,
    "value_max": null,
    "unit": "%",
    "raw_unit": "%",
    "conditions": {"temp_C": 20, "temp_K": 293.15},
    "metric_type": "measurement",
    "confidence": 0.9,
    "domain": "elastoplastic_model",
    "composition": null
  },
  {
    "source_id": "核材料文档3",
    "page_or_fig": "Table 2",
    "evidence_span": "Cold-worked Longitudinal Hardness 193 VHN for Material B",
    "alloy_name": "Zircaloy-2",
    "composition_raw": null,
    "specimen_state": "Cold-worked",
    "process_step": null,
    "test_type": "tensile test",
    "property_name": "hardness",
    "value": 193,
    "value_min": null,
    "value_max": null,
    "unit": "HV",
    "raw_unit": "VHN",
    "conditions": {"temp_C": 20, "temp_K": 293.15},
    "metric_type": "measurement",
    "confidence": 0.9,
    "domain": "hardening",
    "composition": null
  },
  {
    "source_id": "核材料文档3",
    "page_or_fig": "Table 2",
    "evidence_span": "Cold-worked Longitudinal 0.2% Y.S. 81.1 kpsi for Material B",
    "alloy_name": "Zircaloy-2",
    "composition_raw": null,
    "specimen_state": "Cold-worked",
    "process_step": null,
    "test_type": "tensile test",
    "property_name": "yield strength",
    "value": 559.08,
    "value_min": null,
    "value_max": null,
    "unit": "MPa",
    "raw_unit": "kpsi",
    "conditions": {"temp_C": 20, "temp_K": 293.15},
    "metric_type": "measurement",
    "confidence": 0.9,
    "domain": "hardening",
    "composition": null
  },
  {
    "source_id": "核材料文档3",
    "page_or_fig": "Table 2",
    "evidence_span": "Cold-worked Longitudinal U.T.S. 92.5 kpsi for Material B",
    "alloy_name": "Zircaloy-2",
    "composition_raw": null,
    "specimen_state": "Cold-worked",
    "process_step": null,
    "test_type": "tensile test",
    "property_name": "ultimate tensile strength",
    "value": 637.77,
    "value_min": null,
    "value_max": null,
    "unit": "MPa",
    "raw_unit": "kpsi",
    "conditions": {"temp_C": 20, "temp_K": 293.15},
    "metric_type": "measurement",
    "confidence": 0.9,
    "domain": "hardening",
    "composition": null
  },
  {
    "source_id": "核材料文档3",
    "page_or_fig": "Table 极简2",
    "evidence_span": "Cold-worked Longitudinal Un.El. 2.5% for Material B",
    "alloy_name": "Zircaloy-2",
    "composition_raw": null,
    "specimen_state": "Cold-worked",
    "process_step": null,
    "test_type": "tensile test",
    "property_name": "elongation",
    "value": 2.5,
    "value_min": null,
    "value_max": null,
    "unit": "%",
    "raw_unit": "%",
    "conditions": {"temp_C": 20, "temp_K": 293.15},
    "metric_type": "measurement",
    "confidence": 0.9,
    "domain": "elastoplastic_model",
    "composition": null
  },
  {
    "source_id": "核材料文档3",
    "page_or_fig": "Table 2",
    "evidence_span": "Cold-worked Short-transverse Hardness 226 VHN for Material B",
    "alloy_name": "Zircaloy-2",
    "composition_raw": null,
    "specimen_state": "Cold-worked",
    "process_step": null,
    "test_type": "tensile test",
    "property_name": "hardness",
    "value": 226,
    "value_min": null,
    "value_max": null,
    "unit": "HV",
    "raw_unit": "VHN",
    "conditions": {"temp_C": 20, "temp_K": 293.15},
    "metric_type": "measurement",
    "confidence": 0.9,
    "domain": "hardening",
    "composition": null
  },
  {
    "source_id": "核材料文档3",
    "page_or_fig": "Table 2",
    "evidence_span": "Cold-worked Short-transverse 0.2% Y.S. 85.3 kpsi for Material B",
    "alloy_name": "Zircaloy-2",
    "composition_raw": null,
    "specimen_state": "Cold-worked",
    "process_step": null,
    "test_type": "tensile test",
    "property_name": "yield strength",
    "value": 588.08,
    "value_min": null,
    "value_max": null,
    "unit": "MPa",
    "raw_unit": "极简kpsi",
    "conditions": {"temp_C": 20, "temp_K": 293.15},
    "metric_type": "measurement",
    "confidence": 0.9,
    "domain": "hardening",
    "极简composition": null
  },
  {
    "source_id": "核材料文档3",
    "page_or_fig": "Table 2",
    "evidence_span": "Cold-worked Short-transverse U.T.S. 96.7 kpsi for Material B",
    "alloy_name": "Zircaloy-2",
    "composition_raw": null,
    "specimen_state": "Cold-worked",
    "process_step": null,
    "极简test_type": "tensile test",
    "property_name": "ultimate tensile strength",
    "value": 666.68,
    "value_min": null,
    "value_max": null,
    "unit": "MPa",
    "raw_unit": "kpsi",
    "conditions": {"temp_C": 20, "temp_K": 293.15},
    "metric_type": "measurement",
    "confidence": 0.9,
    "domain": "hardening",
    "composition": null
  },
  {
    "source_id": "核材料文档3",
    "page_or_fig": "Table 2",
    "evidence_span": "Cold-worked Short-transverse Un.El. 1.5% for Material B",
    "alloy_name": "Zircaloy-2",
    "composition_raw": null,
    "specimen_state": "Cold-worked",
    "process_step": null,
    "test_type": "tensile test",
    "property_name": "elongation",
    "value": 1.5,
    "value_min": null,
    "value_max": null,
    "unit": "%",
    "raw_unit": "%",
    "conditions": {"极简temp_C": 20, "temp_K": 293.15},
    "metric_type": "measurement",
    "confidence": 0.9,
    "domain": "elastoplastic_model",
    "composition": null
  },
  {
    "source_id": "核材料文档3",
    "page_or_fig": "Experimental",
    "evidence_span": "The average grain size of the annealed specimens was 20 microns.",
    "alloy_name": "Zircaloy-2",
    "composition_raw": null,
    "specimen_state": "Annealed",
    "process_step": null,
    "test_type": null,
    "property_name": "grain size",
    "value": 20,
    "value_min": null,
    "value_max": null,
    "unit": "microns",
    "raw_unit": "microns",
    "conditions": {"temp_C": null, "temp_K": null},
    "metric_type": "measurement",
    "confidence": 0.9,
    "domain": "hardening",
    "composition": null
  },
  {
    "source_id": "核材料文档3",
    "page_or_fig": "Experimental",
    "evidence_span": "the majority of grains had basal-plane normals oriented 30 deg from the sheet-normal direction",
    "alloy_name": "Zircaloy-2",
    "composition_raw": null,
    "specimen_state": null,
    "process_step": null,
    "test_type": null,
    "property_name": "texture",
    "极简value": 30,
    "value_min": null,
    "value_max": null,
    "unit": "deg",
    "raw_unit": "deg",
    "conditions": {"temp_C": null, "temp_K": null},
    "metric_type": "measurement",
    "confidence": 0.9,
    "domain": "elastoplastic_model",
    "composition": null
  },
  {
    "source_id": "核材料文档3",
    "page_or_fig": "Abstract",
    "evidence_span": "极简The material exhibited strong dynamic strain aging which reached maximum intensity around 300 C",
    "alloy_name": "Zircaloy-2",
    "composition_raw": null,
    "specimen_state": null,
    "process_step": null,
    "test_type": null,
    "property_name": "strain aging intensity",
    "value": null,
    "value_min": null,
    "value_max": null,
    "unit": null,
    "raw_unit": null,
    "conditions": {"temp_C": 300, "temp_K": 573.15},
    "metric_type": "judgement",
    "confidence": 0.9,
    "domain": "hardening",
    "composition": null
  },
  {
    "source_id": "核材料文档3",
    "page_or_fig": "Results",
    "evidence_span": "Optical and electron microscope investigations of crept specimens revealed the formation of kink bands and a cell structure",
    "alloy_name": "Zircaloy-2",
    "composition_raw": null,
    "specimen_state": "crept",
    "process_step": null,
    "test_type": "microscopy",
    "property_name": "microstructure",
    "value": "kink bands and cell structure",
    "value_min": null,
    "value_max": null,
    "unit": null,
    "raw_unit": null,
    "conditions": {"temp_C": null, "temp_K": null},
    "metric_type": "observation",
    "confidence": 0.9,
    "domain": "hardening",
    "composition": null
  },
  {
    "source_id": "核材料文档3",
    "page_or_fig": "Results",
    "evidence_span": "little or no twinning",
    "alloy_name": "Zircaloy-2",
    "composition_raw": null,
    "specimen_state": "极简crept",
    "process_step": null,
    "test_type": "microscopy",
    "property_name": "twinning",
    "value": "little or no",
    "value_min": null,
    "value_max": null,
    "unit": null,
    "raw_unit": null,
    "conditions": {"temp_C": null, "temp_K": null},
    "metric_type": "observation",
    "confidence": 0.9,
    "domain": "elastoplastic_model",
    "composition": null
  }
]
