Repository: Zuozhuo/info-extract

File: zr_output/STP633-EB-Zirconium in the Nuclear Industry_3rd Volume_006/STP633-EB-Zirconium in the Nuclear Industry_3rd Volume_006__b.json
[
  {
    "source_id": "STP633-EB-Zirconium in the Nuclear Industry_3rd Volume_006_chunk1",
    "page_or_fig": "abstract",
    "evidence_span": "Single- and five-tube configurations of pressurized water reactor cladding were ruptured at constant pressures and heating rates with simulated reactor boundary conditions",
    "alloy_name": "Zircaloy-4",
    "composition": {},
    "specimen_state": "cladding",
    "process_step": "testing",
    "test_type": "rupture test",
    "property_name": "rupture characteristics",
    "domain": "elastoplastic_model",
    "value": null,
    "value_min": null,
    "value_max": null,
    "unit": null,
    "raw_unit": null,
    "conditions": {
      "temp_C": null,
      "medium": null,
      "pressure_MPa": null,
      "strain_rate_s-1": null,
      "dpa": null,
      "fluence": null,
      "time_h": null,
      "atmosphere": null
    },
    "metric_type": "judgement",
    "confidence": 0.9
  },
  {
    "source_id": "STP633-EB-Zirconium in the Nuclear Industry_3rd Volume_006_chunk1",
    "page_or_fig": "abstract",
    "evidence_span": "The results showed that the α + β material property transformation region had a strong effect on the material ductility",
    "alloy_name": "Zircaloy-4",
    "composition": {},
    "specimen_state": "cladding",
    "process_step": "testing",
    "test_type": "ductility test",
    "property_name": "ductility",
    "domain": "elastoplastic_model",
    "value": null,
    "value_min": null,
    "value_max": null,
    "unit": null,
    "raw_unit": null,
    "conditions": {
      "temp_C": null,
      "medium": null,
      "pressure_MPa": null,
      "strain_rate_s-1": null,
      "dpa": null,
      "fluence": null,
      "time_h": null,
      "atmosphere": null
    },
    "metric_type": "judgement",
    "confidence": 0.9
  },
  {
    "source_id": "STP633-EB-Zirconium in the Nuclear Industry_3rd Volume_006_chunk1",
    "page_or_fig": "abstract",
    "evidence_span": "the clad rupture temperature varied linearly with hoop stress in the α + β region",
    "alloy_name": "Zircaloy-4",
    "composition": {},
    "specimen_state": "cladding",
    "process_step": "testing",
    "test_type": "rupture test",
    "property_name": "rupture temperature",
    "domain": "elastoplastic_model",
    "value": null,
    "value_min": null,
    "value_max": null,
    "unit": "°C",
    "raw_unit": "°F",
    "conditions": {
      "temp_C": null,
      "medium": null,
      "pressure_MPa": null,
      "strain_rate_s-1": null,
      "dpa": null,
      "fluence": null,
      "time_h": null,
      "atmosphere": null
    },
    "metric_type": "judgement",
    "confidence": 0.9
  },
  {
    "source_id": "STP633-EB-Zirconium in the Nuclear Industry_3rd Volume_006_chunk1",
    "page_or_fig": "abstract",
    "evidence_span": "Axial distribution of multitube ruptures was not coplanar",
    "alloy_name": "Zircaloy-4",
    "composition": {},
    "specimen_state": "cladding",
    "process_step": "testing",
    "test_type": "rupture test",
    "property_name": "rupture distribution",
    "domain": "elastoplastic_model",
    "value": null,
    "value_min": null,
    "value_max": null,
    "unit": null,
    "raw_unit": null,
    "conditions": {
      "temp_C": null,
      "medium": null,
      "pressure_MPa": null,
      "strain_rate_s-1": null,
      "dpa": null,
      "fluence": null,
      "time_h": null,
      "atmosphere": null
    },
    "metric_type": "judgement",
    "confidence": 0.9
  },
  {
    "source_id": "STP633-EB-Zirconium in the Nuclear Industry_3rd Volume_006_chunk1",
    "page_or_fig": "abstract",
    "evidence_span": "The rupture positions on all specimens were distributed normally about the point of maximum temperature",
    "alloy_name": "Zircaloy-4",
    "composition": {},
    "specimen_state": "cladding",
    "process_step": "testing",
    "test_type": "rupture test",
    "property_name": "rupture position distribution",
    "domain": "elastoplastic_model",
    "value": null,
    "value_min": null,
    "value_max": null,
    "unit": null,
    "raw_unit": null,
    "conditions": {
      "temp_C": null,
      "medium": null,
      "pressure_MPa": null,
      "strain_rate_s-1": null,
      "dpa": null,
      "fluence": null,
      "time_h": null,
      "atmosphere": null
    },
    "metric_type": "judgement",
    "confidence": 0.9
  },
  {
    "source_id": "STP633-EB-Zirconium in the Nuclear Industry_3rd Volume_006_chunk1",
    "page_or_fig": "nomenclature",
    "evidence_span": "Ductility ( C_f ~ C_i ) / C_i",
    "alloy_name": null,
    "composition": {},
    "specimen_state": null,
    "process_step": null,
    "test_type": "ductility test",
    "property_name": "ductility",
    "domain": "elastoplastic_model",
    "value": null,
    "value_min": null,
    "value_max": null,
    "unit": null,
    "raw_unit": null,
    "conditions": {
      "temp_C": null,
      "medium": null,
      "pressure_MPa": null,
      "strain_rate_s-1": null,
      "dpa": null,
      "fluence": null,
      "time_h": null,
      "atmosphere": null
    },
    "metric_type": "definition",
    "confidence": 1.0
  },
  {
    "source_id": "STP633-EB-Zirconium in the Nuclear Industry_3rd Volume_006_chunk1",
    "page_or_fig": "nomenclature",
    "evidence_span": "T_R Rupture temperature, °F",
    "alloy_name": null,
    "composition": {},
    "specimen_state": null,
    "process_step": null,
    "test_type": "rupture test",
    "property_name": "rupture temperature",
    "domain": "elastoplastic_model",
    "value": null,
    "value_min": null,
    "value_max": null,
    "unit": "°C",
    "raw_unit": "°F",
    "conditions": {
      "temp_C": null,
      "medium": null,
      "pressure_MPa": null,
      "strain_rate_s-1": null,
      "dpa": null,
      "fluence": null,
      "time_h": null,
      "atmosphere": null
    },
    "metric_type": "definition",
    "confidence": 1.0
  },
  {
    "source_id": "STP633-EB-Zirconium in the Nuclear Industry_3rd Volume_006_chunk1",
    "page_or_fig": "nomenclature",
    "evidence_span": "σ Hoop stress, psia",
    "alloy_name": null,
    "composition": {},
    "specimen_state": null,
    "process_step": null,
    "test_type": "stress test",
    "property_name": "hoop stress",
    "domain": "elastoplastic_model",
    "value": null,
    "value_min": null,
    "value_max": null,
    "unit": "MPa",
    "raw_unit": "psia",
    "conditions": {
      "temp_C": null,
      "medium": null,
      "pressure_MPa": null,
      "strain_rate_s-1": null,
      "dpa": null,
      "fluence": null,
      "time_h": null,
      "atmosphere": null
    },
    "metric_type": "definition",
    "confidence": 1.0
  },
  {
    "source_id": "STP633-EB-Zirconium in the Nuclear Industry_3rd Volume_006_chunk1",
    "page_or_fig": "text",
    "evidence_span": "Rittenhouse et al studied the deformation characteristics of Zircaloy-4 in 13-tube configurations with tubes internally heated at rates up to 100°F/s (56°C/s)",
    "alloy_name": "Zircaloy-4",
    "composition": {},
    "specimen_state": "cladding",
    "process_step": "testing",
    "test_type": "deformation test",
    "property_name": "deformation characteristics",
    "domain": "elastoplastic_model",
    "value": null,
    "value_min": null,
    "value_max": null,
    "unit": null,
    "raw_unit": null,
    "conditions": {
      "temp_C": null,
      "medium": null,
      "pressure_MPa": null,
      "strain_rate_s-1": null,
      "dpa": null,
      "fluence": null,
      "time_h": null,
      "atmosphere": null
    },
    "metric_type": "judgement",
    "confidence": 0.8
  },
  {
    "source_id": "STP633-EB-Zirconium in the Nuclear Industry_3rd Volume_006_chunk1",
    "page_or_fig": "text",
    "evidence_span": "Hardy studied the deformation history of Zircaloy-4 by electrically heating tubular specimens at approximately 50°F/s (28°C/s) to a specific temperature level",
    "alloy_name": "Zircaloy-4",
    "composition": {},
    "specimen_state": "tubular specimens",
    "process_step": "testing",
    "test_type": "deformation test",
    "property_name": "deformation history",
    "domain": "elastoplastic_model",
    "value": null,
    "value_min": null,
    "value_max": null,
    "unit": null,
    "raw_unit": null,
    "conditions": {
      "temp_C": null,
      "medium": null,
      "pressure_MPa": null,
      "strain_rate_s-1": null,
      "dpa": null,
      "fluence": null,
      "time_h": null,
      "atmosphere": null
    },
    "metric_type": "judgement",
    "confidence": 0.8
  },
  {
    "source_id": "STP633-EB-Zirconium in the Nuclear Industry_3rd Volume_006_chunk1",
    "page_or_fig": "text",
    "evidence_span": "Two types of pressurized water reactor (PWR) cladding were tested. Single- and five-tube tests were conducted with the large diameter cladding (Type A) whereas only single-tube tests were conducted with the smaller diameter cladding (Type B)",
    "alloy_name": "Zircaloy-4",
    "composition": {},
    "specimen_state": "cladding",
    "process_step": "testing",
    "test_type": "rupture test",
    "property_name": "test configuration",
    "domain": "elastoplastic_model",
    "value": null,
    "value_min": null,
    "value_max": null,
    "unit": null,
    "raw_unit": null,
    "conditions": {
      "temp_C": null,
      "medium": null,
      "pressure_MPa": null,
      "strain_rate_s-1": null,
      "dpa": null,
      "fluence": null,
      "time_h": null,
      "atmosphere": null
    },
    "metric_type": "judgement",
    "confidence": 0.9
  },
  {
    "source_id": "STP633-EB-Zirconium in the Nuclear Industry_3rd Volume_006_chunk1",
    "page_or_fig": "text",
    "evidence_span": "Presented are mechanical property data for two types of PWR tubing, typical temperature and ductility distributions at rupture, and clad swell distributions",
    "alloy_name": "Zircaloy-4",
    "composition": {},
    "specimen_state": "tubing",
    "process_step": "testing",
    "test_type": "mechanical test",
    "property_name": "mechanical properties",
    "domain": "elastoplastic_model",
    "value": null,
    "value_min": null,
    "value_max": null,
    "unit": null,
    "raw_unit": null,
    "conditions": {
      "temp_C": null,
      "medium": null,
      "pressure_MPa": null,
      "strain_rate_s-1": null,
      "dpa": null,
      "fluence": null,
      "time_h": null,
      "atmosphere": null
    },
    "metric_type": "judgement",
    "confidence": 0.9
  },
  {
    "source_id": "STP633-EB-Zirconium in the Nuclear Industry_3rd Volume_006_chunk1",
    "page_or_fig": "text",
    "evidence_span": "The purpose of the test facility was to sustain a constant internal pressure and heating rate on the Zircaloy specimens until they ruptured",
    "alloy_name": "Zircaloy-4",
    "composition": {},
    "specimen_state": "specimens",
    "process_step": "testing",
    "test_type": "rupture test",
    "property_name": "rupture characteristics",
    "domain": "elastoplastic_model",
    "value": null,
    "value_min": null,
    "value_max": null,
    "unit": null,
    "raw_unit": null,
    "conditions": {
      "temp_C": null,
      "medium": null,
      "pressure_MPa": null,
      "strain_rate_s-1": null,
      "dpa": null,
      "fluence": null,
      "time_h": null,
      "atmosphere": null
    },
    "metric_type": "judgement",
    "confidence": 0.9
  },
  {
    "source_id": "STP633-EB-Zirconium in the Nuclear Industry_3rd Volume_006_chunk1",
    "page_or_fig": "text",
    "evidence_span": "The vacuum system was used in conjunction with the argon supply to reduce the shroud pressure to approximately 1 psi",
    "alloy_name": "Zircaloy-4",
    "composition": {},
    "specimen_state": "specimens",
    "process_step": "testing",
    "test_type": "pressure test",
    "property_name": "shroud pressure",
    "domain": "elastoplastic_model",
    "value": 0.00689476,
    "value_min": null,
    "value_max": null,
    "unit": "MPa",
    "raw_unit": "psi",
    "conditions": {
      "temp_C": null,
      "medium": null,
      "pressure_MPa": null,
      "strain_rate_s-1": null,
      "dpa": null,
      "fluence": null,
      "time_h": null,
      "atmosphere": "argon"
    },
    "metric_type": "measurement",
    "confidence": 0.8
  },
  {
    "source_id": "STP633-EB-Zirconium in the Nuclear Industry_3rd Volume_006_chunk2",
    "page_or_fig": "text",
    "evidence_span": "the specimens and shroud were heated to $6 0 0 ^ { \\circ } \\mathbf { F }$ $( 3 1 5 ^ { \\circ } \\mathrm { C } )$",
    "alloy_name": "Zircaloy-4",
    "composition": {},
    "specimen_state": "clad tube",
    "process_step": "pretest heating",
    "test_type": "heating",
    "property_name": "temperature",
    "domain": "thermal_expansion",
    "value": 315,
    "value_min": null,
    "value_max": null,
    "unit": "°C",
    "raw_unit": "°C",
    "conditions": {
      "temp_C": null,
      "medium": null,
      "pressure_MPa": null,
      "strain_rate_s-1": null,
      "dpa": null,
      "fluence": null,
      "time_h": null,
      "atmosphere": "argon"
    },
    "metric_type": "measurement",
    "confidence": "high"
  },
  {
    "source_id": "STP633-EB-Zirconium in the Nuclear Industry_3rd Volume_006_chunk2",
    "page_or_fig": "text",
    "evidence_span": "nominal tube pressures from 400 to 1400 psia (2.5 to $1 0 \\ \\mathbf { M N } / \\mathbf { m } ^ { 2 }",
    "alloy_name": "Zircaloy-4",
    "composition": {},
    "specimen_state": "tube",
    "process_step": "testing",
    "test_type": "rupture test",
    "property_name": "pressure",
    "domain": "elastoplastic_model",
    "value": null,
    "value_min": 2.5,
    "value_max": 10.0,
    "unit": "MPa",
    "raw_unit": "MPa",
    "conditions": {
      "temp_C": null,
      "medium": null,
      "pressure_MPa": null,
      "strain_rate_s-1": null,
      "dpa": null,
      "fluence": null,
      "time_h": null,
      "atmosphere": null
    },
    "metric_type": "range",
    "confidence": "high"
  },
  {
    "source_id": "STP633-EB-Zirconium in the Nuclear Industry_3rd Volume_006_chunk2",
    "page_or_fig": "text",
    "evidence_span": "nominal heating rates of 25, 50, or $7 5 \\%$ (14, 28, and $4 2 ^ { \\circ } \\mathbf { C } / \\mathbf { s } )$",
    "alloy_name": "Zircaloy-4",
    "composition": {},
    "specimen_state": "tube",
    "process_step": "testing",
    "test_type": "rupture test",
    "property_name": "heating rate",
    "domain": "thermal_expansion",
    "value": null,
    "value_min": 14,
    "value_max": 42,
    "unit": "°C/s",
    "raw_unit": "°C/s",
    "conditions": {
      "temp_C": null,
      "medium": null,
      "pressure_MPa": null,
      "strain_rate_s-1": null,
      "dpa": null,
      "fluence": null,
      "time_h": null,
      "atmosphere": null
    },
    "metric_type": "range",
    "confidence": "high"
  },
  {
    "source_id": "STP633-EB-Zirconium in the Nuclear Industry_3rd Volume_006_chunk3",
    "page_or_fig": "Fig. 10",
    "evidence_span": "Figure 10 exhibits histograms of Type A and Type B fracture thicknesses.",
    "alloy_name": "Zircaloy",
    "composition": {},
    "composition_raw": null,
    "specimen_state": "Type A, Type B tubes",
    "process_step": null,
    "test_type": "fracture test",
    "property_name": "fracture thickness",
    "domain": "elastoplastic_model",
    "value": null,
    "value_min": null,
    "value_max": null,
    "unit": null,
    "raw_unit": null,
    "conditions": {
      "temp_C": null,
      "medium": null,
      "pressure_MPa": null,
      "strain_rate_s-1": null,
      "dpa": null,
      "fluence": null,
      "time_h": null,
      "atmosphere": null
    },
    "metric_type": "measurement",
    "confidence": "high"
  },
  {
    "source_id": "STP633-EB-Zirconium in the Nuclear Industry_3rd Volume_006_chunk3",
    "page_or_fig": "Summary",
    "evidence_span": "Zircaloy-4 specimens were heated internally by tungsten heaters and simultaneously heated externally by an electrically heated shroud, while the tubes were maintained at constant pressure.",
    "alloy_name": "Zircaloy-4",
    "composition": {},
    "composition_raw": null,
    "specimen_state": null,
    "process_step": "heating",
    "test_type": "rupture test",
    "property_name": null,
    "domain": "elastoplastic_model",
    "value": null,
    "value_min": null,
    "value_max": null,
    "unit": null,
    "raw_unit": null,
    "conditions": {
      "temp_C": null,
      "medium": null,
      "pressure_MPa": null,
      "strain_rate_s-1": null,
      "dpa": null,
      "fluence": null,
      "time_h": null,
      "atmosphere": "argon"
    },
    "metric_type": "process",
    "confidence": "high"
  },
  {
    "source_id": "STP633-EB-Zirconium in the Nuclear Industry_3rd Volume_006_chunk3",
    "page_or_fig": "Summary",
    "evidence_span": "Data were collected over a pressure range of 400 to 1400 psi (2.5 to 10 MN/m²).",
    "alloy_name": "Zircaloy-4",
    "composition": {},
    "composition_raw": null,
    "specimen_state": null,
    "process_step": null,
    "test_type": "pressure test",
    "property_name": "pressure",
    "domain": "elastoplastic_model",
    "value": null,
    "value_min": 2.5,
    "value_max": 10.0,
    "unit": "MPa",
    "raw_unit": "MN/m²",
    "conditions": {
      "temp_C": null,
      "medium": null,
      "pressure_MPa": null,
      "strain_rate_s-1": null,
      "dpa": null,
      "fluence": null,
      "time_h": null,
      "atmosphere": null
    },
    "metric_type": "measurement",
    "confidence": "high"
  },
  {
    "source_id": "STP633-EB-Zirconium in the Nuclear Industry_3rd Volume_006_chunk3",
    "page_or_fig": "Conclusions",
    "evidence_span": "Ductility at rupture is strongly affected by the (α+β) material transformation.",
    "alloy_name": "Zircaloy-4",
    "composition": {},
    "composition_raw": null,
    "specimen_state": null,
    "process_step": null,
    "test_type": "ductility test",
    "property_name": "ductility",
    "domain": "elastoplastic_model",
    "value": null,
    "value_min": null,
    "value_max": null,
    "unit": "%",
    "raw_unit": "%",
    "conditions": {
      "temp_C": null,
      "medium": null,
      "pressure_MPa": null,
      "strain_rate_s-1": null,
      "dpa": null,
      "fluence": null,
      "time_h": null,
      "atmosphere": null
    },
    "metric_type": "judgement",
    "confidence": "high"
  },
  {
    "source_id": "STP633-EB-Zirconium in the Nuclear Industry_3rd Volume_006_chunk3",
    "page_or_fig": "Conclusions",
    "evidence_span": "Clad rupture temperatures vary linearly with hoop stress in the α+β region.",
    "alloy_name": "Zircaloy-4",
    "composition": {},
    "composition_raw": null,
    "specimen_state": null,
    "process_step": null,
    "test_type": "rupture test",
    "property_name": "rupture temperature",
    "domain": "elastoplastic_model",
    "value": null,
    "value_min": null,
    "value_max": null,
    "unit": "°C",
    "raw_unit": "°C",
    "conditions": {
      "temp_C": null,
      "medium": null,
      "pressure_MPa": null,
      "strain_rate_s-1": null,
      "dpa": null,
      "fluence": null,
      "time_h": null,
      "atmosphere": null
    },
    "metric_type": "judgement",
    "confidence": "high"
  },
  {
    "source_id": "STP633-EB-Zirconium in the Nuclear Industry_3rd Volume_006_chunk3",
    "page_or_fig": "Conclusions",
    "evidence_span": "Both Type A and Type B clad behave similarly on temperature-stress, ductility-stress, and fracture thickness diagrams.",
    "alloy_name": "Zircaloy-4",
    "composition": {},
    "composition_raw": null,
    "specimen_state": "Type A, Type B",
    "process_step": null,
    "test_type": "mechanical test",
    "property_name": "mechanical behavior",
    "domain": "elastoplastic_model",
    "value": null,
    "value_min": null,
    "value_max": null,
    "unit": null,
    "raw_unit": null,
    "conditions": {
      "temp_C": null,
      "medium": null,
      "pressure_MPa": null,
      "strain_rate_s-1": null,
      "dpa": null,
      "fluence": null,
      "time_h": null,
      "atmosphere": null
    },
    "metric_type": "judgement",
    "confidence": "high"
  },
  {
    "source_id": "STP633-EB-Zirconium in the Nuclear Industry_3rd Volume_006_chunk3",
    "page_or_fig": "Conclusions",
    "evidence_span": "The rupture position is distributed normally about the point of maximum temperature.",
    "alloy_name": "Zircaloy-4",
    "composition": {},
    "composition_raw": null,
    "specimen_state": null,
    "process_step": null,
    "test_type": "rupture test",
    "property_name": "rupture position distribution",
    "domain": "elastoplastic_model",
    "value": null,
    "value_min": null,
    "value_max": null,
    "unit": null,
    "raw_unit": null,
    "conditions": {
      "temp_C": null,
      "medium": null,
      "pressure_MPa": null,
      "strain_rate_s-1": null,
      "dpa": null,
      "fluence": null,
      "time_h": null,
      "atmosphere": null
    },
    "metric_type": "judgement",
    "confidence": "high"
  },
  {
    "source_id": "STP633-EB-Zirconium in the Nuclear Industry_3rd Volume_006_chunk3",
    "page_or_fig": "Conclusions",
    "evidence_span": "Multitube rupture is not coplanar, but is distributed axially along the bundle, depending on the location of the point of maximum temperature for each bundle tube.",
    "alloy_name": "Zircaloy-4",
    "composition": {},
    "composition_raw": null,
    "specimen_state": "multitube",
    "process_step": null,
    "test_type": "rupture test",
    "property_name": "rupture distribution",
    "domain": "elastoplastic_model",
    "value": null,
    "value_min": null,
    "value_max": null,
    "unit": null,
    "raw_unit": null,
    "conditions": {
      "temp_C": null,
      "medium": null,
      "pressure_MPa": null,
      "strain_rate_s-1": null,
      "dpa": null,
      "fluence": null,
      "time_h": null,
      "atmosphere": null
    },
    "metric_type": "judgement",
    "confidence": "high"
  },
  {
    "source_id": "STP633-EB-Zirconium in the Nuclear Industry_3rd Volume_006_chunk3",
    "page_or_fig": "Conclusions",
    "evidence_span": "Test mode appears to have a significant effect on angular and axial distribution of rupture, and on the axial distribution of clad temperature.",
    "alloy_name": "Zircaloy-4",
    "composition": {},
    "composition_raw": null,
    "specimen_state": null,
    "process_step": null,
    "test_type": "rupture test",
    "property_name": "rupture distribution",
    "domain": "elastoplastic_model",
    "value": null,
    "value_min": null,
    "value_max": null,
    "unit": null,
    "raw_unit": null,
    "conditions": {
      "temp_C": null,
      "medium": null,
      "pressure_MPa": null,
      "strain_rate_s-1": null,
      "dpa": null,
      "fluence": null,
      "time_h": null,
      "atmosphere": null
    },
    "metric_type": "judgement",
    "confidence": "medium"
  },
  {
    "source_id": "STP633-EB-Zirconium in the Nuclear Industry_3rd Volume_006_chunk4",
    "page_or_fig": "text",
    "evidence_span": "The radiation-style heater operates at significantly higher temperatures $( \\sim 3 5 0 0 \\% )$ than the conduction heater",
    "alloy_name": null,
    "composition": {},
    "composition_raw": null,
    "specimen_state": "operating",
    "process_step": null,
    "test_type": "heater operation",
    "property_name": "temperature",
    "domain": "thermal_expansion",
    "value": 3500,
    "value_min": null,
    "value_max": null,
    "unit": "°C",
    "raw_unit": "%",
    "conditions": {
      "temp_C": null,
      "medium": null,
      "pressure_MPa": null,
      "strain_rate_s-1": null,
      "dpa": null,
      "fluence": null,
      "time_h": null,
      "atmosphere": null
    },
    "metric_type": "measurement",
    "confidence": 0.9
  },
  {
    "source_id": "STP633-EB-Zirconium in the Nuclear Industry_3rd Volume_006_chunk4",
    "page_or_fig": "text",
    "evidence_span": "a tungsten radiation heater was selected",
    "alloy_name": "tungsten",
    "composition": {},
    "composition_raw": null,
    "specimen_state": "heater element",
    "process_step": null,
    "test_type": null,
    "property_name": "material type",
    "domain": "elastoplastic_model",
    "value": null,
    "value_min": null,
    "value_max": null,
    "unit": null,
    "raw_unit": null,
    "conditions": {
      "temp_C": null,
      "medium": null,
      "pressure_MPa": null,
      "strain_rate_s-1": null,
      "dpa": null,
      "fluence": null,
      "time_h": null,
      "atmosphere": null
    },
    "metric_type": "judgement",
    "confidence": 0.9
  },
  {
    "source_id": "STP633-EB-Zirconium in the Nuclear Industry_3rd Volume_006_chunk4",
    "page_or_fig": "text",
    "evidence_span": "The radiation heater is a layered arrangement with a tungsten rod heating element, quartz tube, and Zircaloy clad",
    "alloy_name": "Zircaloy",
    "composition": {},
    "composition_raw": null,
    "specimen_state": "clad",
    "process_step": null,
    "test_type": null,
    "property_name": "material type",
    "domain": "elastoplastic_model",
    "value": null,
    "value_min": null,
    "value_max": null,
    "unit": null,
    "raw_unit": null,
    "conditions": {
      "temp_C": null,
      "medium": null,
      "pressure_MPa": null,
      "strain_rate_s-1": null,
      "dpa": null,
      "fluence": null,
      "time_h": null,
      "atmosphere": null
    },
    "metric_type": "judgement",
    "confidence": 0.9
  },
  {
    "source_id": "STP633-EB-Zirconium in the Nuclear Industry_3rd Volume_006_chunk4",
    "page_or_fig": "text",
    "evidence_span": "the electrical resistivity property of tungsten, which is a strong function of temperature",
    "alloy_name": "tungsten",
    "composition": {},
    "composition_raw": null,
    "specimen_state": "heating element",
    "process_step": null,
    "test_type": null,
    "property_name": "electrical resistivity",
    "domain": "thermal_conductivity",
    "value": null,
    "value_min": null,
    "value_max": null,
    "unit": null,
    "raw_unit": null,
    "conditions": {
      "temp_C": null,
      "medium": null,
      "pressure_MPa": null,
      "strain_rate_s-1": null,
      "dpa": null,
      "fluence": null,
      "time_h": null,
      "atmosphere": null
    },
    "metric_type": "judgement",
    "confidence": 0.9
  },
  {
    "source_id": "STP633-EB-Zirconium in the Nuclear Industry_3rd Volume_006_chunk4",
    "page_or_fig": "text",
    "evidence_span": "the Zircaloy clad (with tungsten heater element and quartz tube installed) was monitored with an infrared",
    "alloy_name": "Zircaloy",
    "composition": {},
    "composition_raw": null,
    "specimen_state": "clad",
    "process_step": "assembly",
    "test_type": "infrared monitoring",
    "property_name": "temperature distribution",
    "domain": "thermal_expansion",
    "value": null,
    "value_min": null,
    "value_max": null,
    "unit": null,
    "raw_unit": null,
    "conditions": {
      "temp_C": null,
      "medium": null,
      "pressure_MPa": null,
      "strain_rate_s-1": null,
      "dpa": null,
      "fluence": null,
      "time_h": null,
      "atmosphere": null
    },
    "metric_type": "judgement",
    "confidence": 0.8
  }
]
