Repository: Zuozhuo/info-extract

File: zr_output/STP633-EB-Zirconium in the Nuclear Industry_3rd Volume_008/STP633-EB-Zirconium in the Nuclear Industry_3rd Volume_008__a.json (part 1 of 2)
[
  {
    "source_id": "STP633-EB-Zirconium in the Nuclear Industry_3rd Volume_008_chunk1",
    "page_or_fig": "abstract",
    "evidence_span": "At normal operating temperatures, $\\mathbf { Z } \\mathbf { r } { - } 2 . 5 \\mathbf { N } \\mathfrak { b }$ is stronger than Zircaloy-4.",
    "alloy_name": "Zr-2.5Nb",
    "composition_raw": null,
    "specimen_state": null,
    "process_step": null,
    "test_type": null,
    "property_name": "strength",
    "value": null,
    "value_min": null,
    "value_max": null,
    "unit": null,
    "conditions": {
      "temp_C": null,
      "medium": null,
      "pressure_MPa": null,
      "strain_rate_s-1": null,
      "dpa": null,
      "fluence": null,
      "time_h": null,
      "atmosphere": null
    },
    "metric_type": "judgement",
    "confidence": "high"
  },
  {
    "source_id": "STP633-EB-Zirconium in the Nuclear Industry_3rd Volume_008_chunk1",
    "page_or_fig": "abstract",
    "evidence_span": "above $6 0 0 ^ { \\circ } \\mathrm { C }$ it enters the two-phase temperature region and becomes weaker than Zircaloy-4 which is still within the $_ \\alpha$ phase.",
    "alloy_name": "Zr-2.5Nb",
    "composition_raw": null,
    "specimen_state": null,
    "process_step": null,
    "test_type": null,
    "property_name": "strength",
    "value": null,
    "value_min": null,
    "value_max": null,
    "unit": null,
    "conditions": {
      "temp_C": 600.0,
      "medium": null,
      "pressure_MPa": null,
      "strain_rate_s-1": null,
      "dpa": null,
      "fluence": null,
      "time_h": null,
      "atmosphere": null
    },
    "metric_type": "judgement",
    "confidence": "high"
  },
  {
    "source_id": "STP633-EB-Zirconium in the Nuclear Industry_3rd Volume_008_chunk1",
    "page_or_fig": "abstract",
    "evidence_span": "At $1 0 0 0 ^ { \\circ } \\mathrm { C }$ , the strain rate of $\\mathbf { Z r } { - } 2 . 5 \\mathbf { N b }$ is about two orders of magnitude less than that of Zircaloy-4 at the same stress.",
    "alloy_name": "Zr-2.5Nb",
    "composition_raw": null,
    "specimen_state": null,
    "process_step": null,
    "test_type": null,
    "property_name": "strain rate",
    "value": null,
    "value_min": null,
    "value_max": null,
    "unit": null,
    "conditions": {
      "temp_C": 1000.0,
      "medium": null,
      "pressure_MPa": null,
      "strain_rate_s-1": null,
      "dpa": null,
      "fluence": null,
      "time_h": null,
      "atmosphere": null
    },
    "metric_type": "judgement",
    "confidence": "high"
  },
  {
    "source_id": "STP633-EB-Zirconium in the Nuclear Industry_3rd Volume_008_chunk1",
    "page_or_fig": "text",
    "evidence_span": "The Zr-2.5Nb and Zircaloy-4 tubes were in the cold worked and stress relieved condition.",
    "alloy_name": "Zr-2.5Nb, Zircaloy-4",
    "composition_raw": null,
    "specimen_state": "cold worked and stress relieved",
    "process_step": "cold worked, stress relieved",
    "test_type": null,
    "property_name": null,
    "value": null,
    "value_min": null,
    "value_max": null,
    "unit": null,
    "conditions": {
      "temp_C": null,
      "medium": null,
      "pressure_MPa": null,
      "strain_rate_s-1": null,
      "dpa": null,
      "fluence": null,
      "time_h": null,
      "atmosphere": null
    },
    "metric_type": "judgement",
    "confidence": "high"
  },
  {
    "source_id": "STP633-EB-Zirconium in the Nuclear Industry_3rd Volume_008_chunk1",
    "page_or_fig": "text",
    "evidence_span": "The Zr-2.5Nb tubes were $1 2 . 7 \\ \\mathrm { m m }$ outside diameter (OD) by $0 . 3 8 { \\mathrm { ~ m m } }$ wall",
    "alloy_name": "Zr-2.5Nb",
    "composition_raw": null,
    "specimen_state": null,
    "process_step": null,
    "test_type": null,
    "property_name": "outside diameter",
    "value": 12.7,
    "value_min": null,
    "value_max": null,
    "unit": "mm",
    "conditions": {
      "temp_C": null,
      "medium": null,
      "pressure_MPa": null,
      "strain_rate_s-1": null,
      "dpa": null,
      "fluence": null,
      "time_h": null,
      "atmosphere": null
    },
    "metric_type": "measurement",
    "confidence": "high"
  },
  {
    "source_id": "STP633-EB-Zirconium in the Nuclear Industry_3rd Volume_008_chunk1",
    "page_or_fig": "text",
    "evidence_span": "The Zr-2.5Nb tubes were $1 2 . 7 \\ \\mathrm { m m }$ outside diameter (OD) by $0 . 3 8 { \\mathrm { ~ m m } }$ wall",
    "alloy_name": "Zr-2.5Nb",
    "composition_raw": null,
    "specimen_state": null,
    "process_step": null,
    "test_type": null,
    "property_name": "wall thickness",
    "value": 0.38,
    "value_min": null,
    "value_max": null,
    "unit": "mm",
    "conditions": {
      "temp_C": null,
      "medium": null,
      "pressure_MPa": null,
      "strain_rate_s-1": null,
      "dpa": null,
      "fluence": null,
      "time_h": null,
      "atmosphere": null
    },
    "metric_type": "measurement",
    "confidence": "high"
  },
  {
    "source_id": "STP633-EB-Zirconium in the Nuclear Industry_3rd Volume_008_chunk1",
    "page_or_fig": "text",
    "evidence_span": "the Zircaloy-4 tubes were $1 5 . 2 \\ \\mathrm { m m }$ OD by $0 . 4 3 \\mathrm { \\ m m }$ wall.",
    "alloy_name": "Zircaloy-4",
    "composition_raw": null,
    "specimen_state": null,
    "process_step": null,
    "test_type": null,
    "property_name": "outside diameter",
    "value": 15.2,
    "value_min": null,
    "value_max": null,
    "unit": "mm",
    "conditions": {
      "temp_C": null,
      "medium": null,
      "pressure_MPa": null,
      "strain_rate_s-1": null,
      "dpa": null,
      "fluence": null,
      "time_h": null,
      "atmosphere": null
    },
    "metric_type": "measurement",
    "confidence": "high"
  },
  {
    "source_id": "STP633-EB-Zirconium in the Nuclear Industry_3rd Volume_008_chunk1",
    "page_or_fig": "text",
    "evidence_span": "the Zircaloy-4 tubes were $1 5 . 2 \\ \\mathrm { m m }$ OD by $0 . 4 3 \\mathrm { \\ m m }$ wall.",
    "alloy_name": "Zircaloy-4",
    "composition_raw": null,
    "specimen_state": null,
    "process_step": null,
    "test_type": null,
    "property_name": "wall thickness",
    "value": 0.43,
    "value_min": null,
    "value_max": null,
    "unit": "mm",
    "conditions": {
      "temp_C": null,
      "medium": null,
      "pressure_MPa": null,
      "strain_rate_s-1": null,
      "dpa": null,
      "fluence": null,
      "time_h": null,
      "atmosphere": null
    },
    "metric_type": "measurement",
    "confidence": "high"
  },
  {
    "source_id": "STP633-EB-Zirconium in the Nuclear Industry_3rd Volume_008_chunk1",
    "page_or_fig": "text",
    "evidence_span": "Fuel sheaths, $\\%$ m in length, were pressurized internally and resistance heated in vacuum at a nominal heating rate of $2 5 \\% 5 .$",
    "alloy_name": null,
    "composition_raw": null,
    "specimen_state": null,
    "process_step": null,
    "test_type": "ballooning test",
    "property_name": null,
    "value": null,
    "value_min": null,
    "value_max": null,
    "unit": null,
    "conditions": {
      "temp_C": null,
      "medium": "vacuum",
      "pressure_MPa": null,
      "strain_rate_s-1": null,
      "dpa": null,
      "fluence": null,
      "time_h": null,
      "atmosphere": "vacuum"
    },
    "metric_type": "judgement",
    "confidence": "high"
  },
  {
    "source_id": "STP633-EB-Zirconium in the Nuclear Industry_3rd Volume_008_chunk1",
    "page_or_fig": "text",
    "evidence_span": "The pressure was held constant to within $\\pm 0 . 0 2$ MPa.",
    "alloy_name": null,
    "composition_raw": null,
    "specimen_state": null,
    "process_step": null,
    "test_type": "ballooning test",
    "property_name": "pressure stability",
    "value": null,
    "value_min": null,
    "value_max": null,
    "unit": "MPa",
    "conditions": {
      "temp_C": null,
      "medium": null,
      "pressure_MPa": null,
      "strain_rate_s-1": null,
      "dpa": null,
      "fluence": null,
      "time_h": null,
      "atmosphere": null
    },
    "metric_type": "measurement",
    "confidence": "high"
  },
  {
    "source_id": "STP633-EB-Zirconium in the Nuclear Industry_3rd Volume_008_chunk1",
    "page_or_fig": "Table 1",
    "evidence_span": "Nb Zr 2.5 balance",
    "alloy_name": "Zr-2.5Nb",
    "composition_raw": "Nb: 2.5%, Zr: balance",
    "specimen_state": null,
    "process_step": null,
    "test_type": null,
    "property_name": "composition",
    "value": null,
    "value_min": null,
    "value_max": null,
    "unit": "percent",
    "conditions": {
      "temp_C": null,
      "medium": null,
      "pressure_MPa": null,
      "strain_rate_s-1": null,
      "dpa": null,
      "fluence": null,
      "time_h": null,
      "atmosphere": null
    },
    "metric_type": "measurement",
    "confidence": "high"
  },
  {
    "source_id": "STP633-EB-Zirconium in the Nuclear Industry_3rd Volume_008_chunk1",
    "page_or_fig": "Table 1",
    "evidence_span": "Al 75 38 <35 38 <35 35",
    "alloy_name": "Zr-2.5Nb",
    "composition_raw": "Al: 38 ppm, <35 ppm, 38 ppm, <35 ppm, 35 ppm",
    "specimen_state": null,
    "process_step": null,
    "test_type": null,
    "property_name": "Al impurity",
    "value": null,
    "value_min": null,
    "value_max": null,
    "unit": "ppm",
    "conditions": {
      "temp_C": null,
      "medium": null,
      "pressure_MPa": null,
      "strain_rate_s-1": null,
      "dpa": null,
      "fluence": null,
      "time_h": null,
      "atmosphere": null
    },
    "metric_type": "measurement",
    "confidence": "high"
  },
  {
    "source_id": "STP633-EB-Zirconium in the Nuclear Industry_3rd Volume_008_chunk1",
    "page_or_fig": "Table 1",
    "evidence_span": "B 0.5 <0.2 <0.2 <0.2 <0.2 <0.2",
    "alloy_name": "Zr-2.5Nb",
    "composition_raw": "B: <0.2 ppm, <0.2 ppm, <0.2 ppm, <0.2 ppm, <0.2 ppm",
    "specimen_state": null,
    "process_step": null,
    "test_type": null,
    "property_name": "B impurity",
    "value": null,
    "value_min": null,
    "value_max": null,
    "unit": "ppm",
    "conditions": {
      "temp_C": null,
      "medium": null,
      "pressure_MPa": null,
      "strain_rate_s-1": null,
      "dpa": null,
      "fluence": null,
      "time_h": null,
      "atmosphere": null
    },
    "metric_type": "measurement",
    "confidence": "high"
  },
  {
    "source_id": "STP633-EB-Zirconium in the Nuclear Industry_3rd Volume_008_chunk1",
    "page_or_fig": "Table 1",
    "evidence_span": "C 270 180 170 180 150 200",
    "alloy_name": "Zr-2.5Nb",
    "composition_raw": "C: 180 ppm, 170 ppm, 180 ppm, 150 ppm, 200 ppm",
    "specimen_state": null,
    "process_step": null,
    "test_type": null,
    "property_name": "C impurity",
    "value": null,
    "value_min": null,
    "value_max": null,
    "unit": "ppm",
    "conditions": {
      "temp_C": null,
      "medium": null,
      "pressure_MPa": null,
      "strain_rate_s-1": null,
      "dpa": null,
      "fluence": null,
      "time_h": null,
      "atmosphere": null
    },
    "metric_type": "measurement",
    "confidence": "high"
  },
  {
    "source_id": "STP633-EB-Zirconium in the Nuclear Industry_3rd Volume_008_chunk1",
    "page_or_fig": "Table 1",
    "evidence_span": "Fe 1000 441 385 429 350 455",
    "alloy_name": "Zr-2.5Nb",
    "composition_raw": "Fe: 441 ppm, 385 ppm, 429 ppm, 350 ppm, 455 ppm",
    "specimen_state": null,
    "process_step": null,
    "test_type": null,
    "property_name": "Fe impurity",
    "value": null,
    "value_min": null,
    "value_max": null,
    "unit": "ppm",
    "conditions": {
      "temp_C": null,
      "medium": null,
      "pressure_MPa": null,
      "strain_rate_s-1": null,
      "dpa": null,
      "fluence": null,
      "time_h": null,
      "atmosphere": null
    },
    "metric_type": "measurement",
    "confidence": "high"
  },
  {
    "source_id": "STP633-EB-Zirconium in the Nuclear Industry_3rd Volume_008_chunk1",
    "page_or_fig": "Table 1",
    "evidence_span": "H 20 7 9 12",
    "alloy_name": "Zr-2.5Nb",
    "composition_raw": "H: 7 ppm, 9 ppm, 12 ppm",
    "specimen_state": null,
    "process_step": null,
    "test_type": null,
    "property_name": "H impurity",
    "value": null,
    "value_min": null,
    "value_max": null,
    "unit": "ppm",
    "conditions": {
      "temp_C": null,
      "medium": null,
      "pressure_MPa": null,
      "strain_rate_s-1": null,
      "dpa": null,
      "fluence": null,
      "time_h": null,
      "atmosphere": null
    },
    "metric_type": "measurement",
    "confidence": "high"
  },
  {
    "source_id": "STP633-EB-Zirconium in the Nuclear Industry_3rd Volume_008_chunk1",
    "page_or_fig": "Table 1",
    "evidence_span": "Hf 100 34 39 37 43 39",
    "alloy_name": "Zr-2.5Nb",
    "composition_raw": "Hf: 34 ppm, 39 ppm, 37 ppm, 43 ppm, 39 ppm",
    "specimen_state": null,
    "process_step": null,
    "test_type": null,
    "property_name": "Hf impurity",
    "value": null,
    "value_min": null,
    "value_max": null,
    "unit": "ppm",
    "conditions": {
      "temp_C": null,
      "medium": null,
      "pressure_MPa": null,
      "strain_rate_s-1": null,
      "dpa": null,
      "fluence": null,
      "time_h": null,
      "atmosphere": null
    },
    "metric_type": "measurement",
    "confidence": "high"
  },
  {
    "source_id": "STP633-EB-Zirconium in the Nuclear Industry_3rd Volume_008_chunk1",
    "page_or_fig": "Table 1",
    "evidence_span": "N 65 34 36 44",
    "alloy_name": "Zr-2.5Nb",
    "composition_raw": "N: 34 ppm, 36 ppm, 44 ppm",
    "specimen_state": null,
    "process_step": null,
    "test_type": null,
    "property_name": "N impurity",
    "value": null,
    "value_min": null,
    "value_max": null,
    "unit": "ppm",
    "conditions": {
      "temp_C": null,
      "medium": null,
      "pressure_MPa": null,
      "strain_rate_s-1": null,
      "dpa": null,
      "fluence": null,
      "time_h": null,
      "atmosphere": null
    },
    "metric_type": "measurement",
    "confidence": "high"
  },
  {
    "source_id": "STP633-EB-Zirconium in the Nuclear Industry_3rd Volume_008_chunk2",
    "page_or_fig": "table",
    "evidence_span": "Sn 1.61 1.58 1.58",
    "alloy_name": null,
    "composition_raw": "Sn: 1.61% (Top), 1.58% (Center), 1.58% (Bottom)",
    "specimen_state": null,
    "process_step": null,
    "test_type": null,
    "property_name": "composition",
    "value": null,
    "value_min": null,
    "value_max": null,
    "unit": "percent",
    "conditions": {},
    "metric_type": "measurement",
    "confidence": 0.95
  },
  {
    "source_id": "STP633-EB-Zirconium in the Nuclear Industry_3rd Volume_008_chunk2",
    "page_or_fig": "table",
    "evidence_span": "Fe Cr 0.21 0.22 0.12 0.21 0.12 0.11",
    "alloy_name": null,
    "composition_raw": "Fe: 0.21% (Top), 0.22% (Center), 0.21% (Bottom); Cr: 0.12% (Center), 0.12% (Center), 0.11% (Bottom)",
    "specimen_state": null,
    "process_step": null,
    "test_type": null,
    "property_name": "composition",
    "value": null,
    "value_min": null,
    "value_max": null,
    "unit": "percent",
    "conditions": {},
    "metric_type": "measurement",
    "confidence": 0.95
  },
  {
    "source_id": "STP633-EB-Zirconium in the Nuclear Industry_3rd Volume_008_chunk2",
    "page_or_fig": "table",
    "evidence_span": "Al ImPuritIES iN PPM 68 68 64",
    "alloy_name": null,
    "composition_raw": "Al: 68 ppm (Top), 68 ppm (Center), 64 ppm (Bottom)",
    "specimen_state": null,
    "process_step": null,
    "test_type": null,
    "property_name": "composition",
    "value": null,
    "value_min": null,
    "value_max": null,
    "unit": "ppm",
    "conditions": {},
    "metric_type": "measurement",
    "confidence": 0.95
  },
  {
    "source_id": "STP633-EB-Zirconium in the Nuclear Industry_3rd Volume_008_chunk2",
    "page_or_fig": "table",
    "evidence_span": "B 0.5 0.5 0.4",
    "alloy_name": null,
    "composition_raw": "B: 0.5 ppm (Top), 0.5 ppm (Center), 0.4 ppm (Bottom)",
    "specimen_state": null,
    "process_step": null,
    "test_type": null,
    "property_name": "composition",
    "value": null,
    "value_min": null,
    "value_max": null,
    "unit": "ppm",
    "conditions": {},
    "metric_type": "measurement",
    "confidence": 0.95
  },
  {
    "source_id": "STP633-EB-Zirconium in the Nuclear Industry_3rd Volume_008_chunk2",
    "page_or_fig": "table",
    "evidence_span": "C 160 170 180",
    "alloy_name": null,
    "composition_raw": "C: 160 ppm (Top), 170 ppm (Center), 180 ppm (Bottom)",
    "specimen_state": null,
    "process_step": null,
    "test_type": null,
    "property_name": "composition",
    "value": null,
    "value_min": null,
    "value_max": null,
    "unit": "ppm",
    "conditions": {},
    "metric_type": "measurement",
    "confidence": 0.95
  },
  {
    "source_id": "STP633-EB-Zirconium in the Nuclear Industry_3rd Volume_008_chunk2",
    "page_or_fig": "table",
    "evidence_span": "Cd <0.2 <0.2 <0.2",
    "alloy_name": null,
    "composition_raw": "Cd: <0.2 ppm (Top), <0.2 ppm (Center), <0.2 ppm (Bottom)",
    "specimen_state": null,
    "process_step": null,
    "test_type": null,
    "property_name": "composition",
    "value": null,
    "value_min": null,
    "value_max": null,
    "unit": "ppm",
    "conditions": {},
    "metric_type": "measurement",
    "confidence": 0.95
  },
  {
    "source_id": "STP633-EB-Zirconium in the Nuclear Industry_3rd Volume_008_chunk2",
    "page_or_fig": "table",
    "evidence_span": "Cl <15 <15 <15",
    "alloy_name": null,
    "composition_raw": "Cl: <15 ppm (Top), <15 ppm (Center), <15 ppm (Bottom)",
    "specimen_state": null,
    "process_step": null,
    "test_type": null,
    "property_name": "composition",
    "value": null,
    "value_min": null,
    "value_max": null,
    "unit": "ppm",
    "conditions": {},
    "metric_type": "measurement",
    "confidence": 0.95
  },
  {
    "source_id": "STP633-EB-Zirconium in the Nuclear Industry_3rd Volume_008_chunk2",
    "page_or_fig": "table",
    "evidence_span": "Co <5 <5 <5",
    "alloy_name": null,
    "composition_raw": "Co: <5 ppm (Top), <5 ppm (Center), <5 ppm (Bottom)",
    "specimen_state": null,
    "process_step": null,
    "test_type": null,
    "property_name": "composition",
    "value": null,
    "value_min": null,
    "value_max": null,
    "unit": "ppm",
    "conditions": {},
    "metric_type": "measurement",
    "confidence": 0.95
  },
  {
    "source_id": "STP633-EB-Zirconium in the Nuclear Industry_3rd Volume_008_chunk2",
    "page_or_fig": "table",
    "evidence_span": "Cu <10 <10 <10",
    "alloy_name": null,
    "composition_raw": "Cu: <10 ppm (Top), <10 ppm (Center), <10 ppm (Bottom)",
    "specimen_state": null,
    "process_step": null,
    "test_type": null,
    "property_name": "composition",
    "value": null,
    "value_min": null,
    "value_max": null,
    "unit": "ppm",
    "conditions": {},
    "metric_type": "measurement",
    "confidence": 0.95
  },
  {
    "source_id": "STP633-EB-Zirconium in the Nuclear Industry_3rd Volume_008_chunk2",
    "page_or_fig": "table",
    "evidence_span": "H 3.1 3.0 7",
    "alloy_name": null,
    "composition_raw": "H: 3.1 ppm (Top), 3.0 ppm (Center), 7 ppm (Bottom)",
    "specimen_state": null,
    "process_step": null,
    "test_type": null,
    "property_name": "composition",
    "value": null,
    "value_min": null,
    "value_max": null,
    "unit": "ppm",
    "conditions": {},
    "metric_type": "measurement",
    "confidence": 0.95
  },
  {
    "source_id": "STP633-EB-Zirconium in the Nuclear Industry_3rd Volume_008_chunk2",
    "page_or_fig": "table",
    "evidence_span": "Hf 80 87 89",
    "alloy_name": null,
    "composition_raw": "Hf: 80 ppm (Top), 87 ppm (Center), 89 ppm (Bottom)",
    "specimen_state": null,
    "process_step": null,
    "test_type": null,
    "property_name": "composition",
    "value": null,
    "value_min": null,
    "value_max": null,
    "unit": "ppm",
    "conditions": {},
    "metric_type": "measurement",
    "confidence": 0.95
  },
  {
    "source_id": "STP633-EB-Zirconium in the Nuclear Industry_3rd Volume_008_chunk2",
    "page_or_fig": "table",
    "evidence_span": "Mg <5 <5 <5",
    "alloy_name": null,
    "composition_raw": "Mg: <5 ppm (Top), <5 ppm (Center), <5 ppm (Bottom)",
    "specimen_state": null,
    "process_step": null,
    "test_type": null,
    "property_name": "composition",
    "value": null,
    "value_min": null,
    "value_max": null,
    "unit": "ppm",
    "conditions": {},
    "metric_type": "measurement",
    "confidence": 0.95
  },
  {
    "source_id": "STP633-EB-Zirconium in the Nuclear Industry_3rd Volume_008_chunk2",
    "page_or_fig": "table",
    "evidence_span": "Mn 10 10 10",
    "alloy_name": null,
    "composition_raw": "Mn: 10 ppm (Top), 10 ppm (Center), 10 ppm (Bottom)",
    "specimen_state": null,
    "process_step": null,
    "test_type": null,
    "property_name": "composition",
    "value": null,
    "value_min": null,
    "value_max": null,
    "unit": "ppm",
    "conditions": {},
    "metric_type": "measurement",
    "confidence": 0.95
  },
  {
    "source_id": "STP633-EB-Zirconium in the Nuclear Industry_3rd Volume_008_chunk2",
    "page_or_fig": "table",
    "evidence_span": "Mo <10 <10 <10",
    "alloy_name": null,
    "composition_raw": "Mo: <10 ppm (Top), <10 ppm (Center), <10 ppm (Bottom)",
    "specimen_state": null,
    "process_step": null,
    "test_type": null,
    "property_name": "composition",
    "value": null,
    "value_min": null,
    "value_max": null,
    "unit": "ppm",
    "conditions": {},
    "metric_type": "measurement",
    "confidence": 0.95
  },
  {
    "source_id": "STP633-EB-Zirconium in the Nuclear Industry_3rd Volume_008_chunk2",
    "page_or_fig": "table",
    "evidence_span": "N 36 46 43",
    "alloy_name": null,
    "composition_raw": "N: 36 ppm (Top), 46 ppm (Center), 43 ppm (Bottom)",
    "specimen_state": null,
    "process_step": null,
    "test_type": null,
    "property_name": "composition",
    "value": null,
    "value_min": null,
    "value_max": null,
    "unit": "ppm",
    "conditions": {},
    "metric_type": "measurement",
    "confidence": 0.95
  },
  {
    "source_id": "STP633-EB-Zirconium in the Nuclear Industry_3rd Volume_008_chunk2",
    "page_or_fig": "table",
    "evidence_span": "Nb <100 <100 <100",
    "alloy_name": null,
    "composition_raw": "Nb: <100 ppm (Top), <100 ppm (Center), <100 ppm (Bottom)",
    "specimen_state": null,
    "process_step": null,
    "test_type": null,
    "property_name": "composition",
    "value": null,
    "value_min": null,
    "value_max": null,
    "unit": "ppm",
    "conditions": {},
    "metric_type": "measurement",
    "confidence": 0.95
  },
  {
    "source_id": "STP633-EB-Zirconium in the Nuclear Industry_3rd Volume_008_chunk2",
    "page_or_fig": "table",
    "evidence_span": "Ni 28 26 20",
    "alloy_name": null,
    "composition_raw": "Ni: 28 ppm (Top), 26 ppm (Center), 20 ppm (Bottom)",
    "specimen_state": null,
    "process_step": null,
    "test_type": null,
    "property_name": "composition",
    "value": null,
    "value_min": null,
    "value_max": null,
    "unit": "ppm",
    "conditions": {},
    "metric_type": "measurement",
    "confidence": 0.95
  },
  {
    "source_id": "STP633-EB-Zirconium in the Nuclear Industry_3rd Volume_008_chunk2",
    "page_or_fig": "table",
    "evidence_span": "0 1200 1390 1140",
    "alloy_name": null,
    "composition_raw": "O: 1200 ppm (Top), 1390 ppm (Center), 1140 ppm (Bottom)",
    "specimen_state": null,
    "process_step": null,
    "test_type": null,
    "property_name": "composition",
    "value": null,
    "value_min": null,
    "value_max": null,
    "unit": "ppm",
    "conditions": {},
    "metric_type": "measurement",
    "confidence": 0.95
  },
  {
    "source_id": "STP633-EB-Zirconium in the Nuclear Industry_3rd Volume_008_chunk2",
    "page_or_fig": "table",
    "evidence_span": "Pb <20 <20 <20",
    "alloy_name": null,
    "composition_raw": "Pb: <20 ppm (Top), <20 ppm (Center), <20 ppm (Bottom)",
    "specimen_state": null,
    "process_step": null,
    "test_type": null,
    "property_name": "composition",
    "value": null,
    "value_min": null,
    "value_max": null,
    "unit": "ppm",
    "conditions": {},
    "metric_type": "measurement",
    "confidence": 0.95
  },
  {
    "source_id": "STP633-EB-Zirconium in the Nuclear Industry_3rd Volume_008_chunk2",
    "page_or_fig": "table",
    "evidence_span": "Si 44 41 39",
    "alloy_name": null,
    "composition_raw": "Si: 44 ppm (Top), 41 ppm (Center), 39 ppm (Bottom)",
    "specimen_state": null,
    "process_step": null,
    "test_type": null,
    "property_name": "composition",
    "value": null,
    "value_min": null,
    "value_max": null,
    "unit": "ppm",
    "conditions": {},
    "metric_type": "measurement",
    "confidence": 0.95
  },
  {
    "source_id": "STP633-EB-Zirconium in the Nuclear Industry_3rd Volume_008_chunk2",
    "page_or_fig": "table",
    "evidence_span": "Ta <200 <200 <200",
    "alloy_name": null,
    "composition_raw": "Ta: <200 ppm (Top), <200 ppm (Center), <200 ppm (Bottom)",
    "specimen_state": null,
    "process_step": null,
    "test_type": null,
    "property_name": "composition",
    "value": null,
    "value_min": null,
    "value_max": null,
    "unit": "ppm",
    "conditions": {},
    "metric_type": "measurement",
    "confidence": 0.95
  },
  {
    "source_id": "STP633-EB-Zirconium in the Nuclear Industry_3rd Volume_008_chunk2",
    "page_or_fig": "table",
    "evidence_span": "Ti 20 20 20",
    "alloy_name": null,
    "composition_raw": "Ti: 20 ppm (Top), 20 ppm (Center), 20 ppm (Bottom)",
    "specimen_state": null,
    "process_step": null,
    "test_type": null,
    "property_name": "composition",
    "value": null,
    "value_min": null,
    "value_max": null,
    "unit": "ppm",
    "conditions": {},
    "metric_type": "measurement",
    "confidence": 0.95
  },
  {
    "source_id": "STP633-EB-Zirconium in the Nuclear Industry_3rd Volume_008_chunk2",
    "page_or_fig": "table",
    "evidence_span": "U 1.1 0.9 1.1",
    "alloy_name": null,
    "composition_raw": "U: 1.1 ppm (Top), 0.9 ppm (Center), 1.1 ppm (Bottom)",
    "specimen_state": null,
    "process_step": null,
    "test_type": null,
    "property_name": "composition",
    "value": null,
    "value_min": null,
    "value_max": null,
    "unit": "ppm",
    "conditions": {},
    "metric_type": "measurement",
    "confidence": 0.95
  },
  {
    "source_id": "STP633-EB-Zirconium in the Nuclear Industry_3rd Volume_008_chunk2",
    "page_or_fig": "table",
    "evidence_span": "V <5 <5 <5",
    "alloy_name": null,
    "composition_raw": "V: <5 ppm (Top), <5 ppm (Center), <5 ppm (Bottom)",
    "specimen_state": null,
    "process_step": null,
    "test_type": null,
    "property_name": "composition",
    "value": null,
    "value_min": null,
    "value_max": null,
    "unit": "ppm",
    "conditions": {},
    "metric_type": "measurement",
    "confidence": 0.95
  },
  {
    "source_id": "STP633-EB-Zirconium in the Nuclear Industry_3rd Volume_008_chunk2",
    "page_or_fig": "table",
    "evidence_span": "W <25 <25 <25",
    "alloy_name": null,
    "composition_raw": "W: <25 ppm (Top), <25 ppm (Center), <25 ppm (Bottom)",
    "specimen_state": null,
    "process_step": null,
    "test_type": null,
    "property_name": "composition",
    "value": null,
    "value_min": null,
    "value_max": null,
    "unit": "ppm",
    "conditions": {},
    "metric_type": "measurement",
    "confidence": 0.95
  },
  {
    "source_id": "STP633-EB-Zirconium in the Nuclear Industry_3rd Volume_008_chunk3",
    "page_or_fig": "Table 3",
    "evidence_span": "TABLE 3—Comparison of effective applied stresses using measured anisotropic factors and assuming isotropic mechanical properties.",
    "alloy_name": "Zircaloy-4",
    "composition_raw": null,
    "specimen_state": null,
    "process_step": null,
    "test_type": null,
    "property_name": "effective applied stress",
    "value": 8.56,
    "value_min": null,
    "value_max": null,
    "unit": "MPa",
    "conditions": {
      "temp_C": null,
      "medium": null,
      "pressure_MPa": null,
      "strain_rate_s-1": null,
      "dpa": null,
      "fluence": null,
      "time_h": null,
      "atmosphere": null
    },
    "metric_type": "measurement",
    "confidence": 0.9
  },
  {
    "source_id": "STP633-EB-Zirconium in the Nuclear Industry_3rd Volume_008_chunk3",
    "page_or_fig": "Table 3",
    "evidence_span": "TABLE 3—Comparison of effective applied stresses using measured anisotropic factors and assuming isotropic mechanical properties.",
    "alloy_name": "Zircaloy-4",
    "composition_raw": null,
    "specimen_state": null,
    "process_step": null,
    "test_type": null,
    "property_name": "effective applied stress",
    "value": 3.78,
    "value_min": null,
    "value_max": null,
    "unit": "MPa",
    "conditions": {
      "temp_C": null,
      "medium": null,
      "pressure_MPa": null,
      "strain_rate_s-1": null,
      "dpa": null,
      "fluence": null,
      "time_h": null,
      "atmosphere": null
    },
    "metric_type": "measurement",
    "confidence": 0.9
  },
  {
    "source_id": "STP633-EB-Zirconium in the Nuclear Industry_3rd Volume_008_chunk3",
    "page_or_fig": "Table 3",
    "evidence_span": "TABLE 3—Comparison of effective applied stresses using measured anisotropic factors and assuming isotropic mechanical properties.",
    "alloy_name": "Zircaloy-4",
    "composition_raw": null,
    "specimen_state": null,
    "process_step": null,
    "test_type": null,
    "property_name": "effective applied stress",
    "value": 2.38,
    "value_min": null,
    "value_max": null,
    "unit": "MPa",
    "conditions": {
      "temp_C": null,
      "medium": null,
      "pressure_MPa": null,
      "strain_rate_s-1": null,
      "dpa": null,
      "fluence": null,
      "time_h": null,
      "atmosphere": null
    },
    "metric_type": "measurement",
    "confidence": 0.9
  },
  {
    "source_id": "STP633-EB-Zirconium in the Nuclear Industry_3rd Volume_008_chunk3",
    "page_or_fig": "Table 3",
    "evidence_span": "TABLE 3—Comparison of effective applied stresses using measured anisotropic factors and assuming isotropic mechanical properties.",
    "alloy_name": "Zr-2.5Nb",
    "composition_raw": null,
    "specimen_state": null,
    "process_step": null,
    "test_type": null,
    "property_name": "effective applied stress",
    "value": 0.9,
    "value_min": null,
    "value_max": null,
    "unit": "MPa",
    "conditions": {
      "temp_C": null,
      "medium": null,
      "pressure_MPa": null,
      "strain_rate_s-1": null,
      "dpa": null,
      "fluence": null,
      "time_h": null,
      "atmosphere": null
    },
    "metric_type": "measurement",
    "confidence": 0.9
  },
  {
    "source_id": "STP633-EB-Zirconium in the Nuclear Industry_3rd Volume_008_chunk3",
    "page_or_fig": "Table 3",
    "evidence_span": "TABLE 3—Comparison of effective applied stresses using measured anisotropic factors and assuming isotropic mechanical properties.",
    "alloy_name": "Zr-2.5Nb",
    "composition_raw": null,
    "specimen_state": null,
    "process_step": null,
    "test_type": null,
    "property_name": "effective applied stress",
    "value": 8.56,
    "value_min": null,
    "value_max": null,
    "unit": "MPa",
    "conditions": {
      "temp_C": null,
      "medium": null,
      "pressure_MPa": null,
      "strain_rate_s-1": null,
      "dpa": null,
      "fluence": null,
      "time_h": null,
      "atmosphere": null
    },
    "metric_type": "measurement",
    "confidence": 0.9
  },
  {
    "source_id": "STP633-EB-Zirconium in the Nuclear Industry_3rd Volume_008_chunk3",
    "page_or_fig": "Table 3",
    "evidence_span": "TABLE 3—Comparison of effective applied stresses using measured anisotropic factors and assuming isotropic mechanical properties.",
    "alloy_name": "Zr-2.5Nb",
    "composition_raw": null,
    "specimen_state": null,
    "process_step": null,
    "test_type": null,
    "property_name": "effective applied stress",
    "value": 3.78,
    "value_min": null,
    "value_max": null,
    "unit": "MPa",
    "conditions": {
      "temp_C": null,
      "medium": null,
      "pressure_MPa": null,
      "strain_rate_s-1": null,
      "dpa": null,
      "fluence": null,
      "time_h": null,
      "atmosphere": null
    },
    "metric_type": "measurement",
    "confidence": 0.9
  },
  {
    "source_id": "STP633-EB-Zirconium in the Nuclear Industry_3rd Volume_008_chunk3",
    "page_or_fig": "Fig. 4",
    "evidence_span": "Figure 4 shows typical 0.2 percent yield strengths of both alloys obtained from uniaxial and biaxial tests by various workers as a function of temperature.",
    "alloy_name": "Zircaloy-4",
    "composition_raw": null,
    "specimen_state": null,
    "process_step": null,
    "test_type": "uniaxial and biaxial tests",
    "property_name": "0.2 percent yield strength",
    "value": null,
    "value_min": null,
    "value_max": null,
    "unit": null,
    "conditions": {
      "temp_C": null,
      "medium": null,
      "pressure_MPa": null,
      "strain_rate_s-1": null,
      "dpa": null,
      "fluence": null,
      "time_h": null,
      "atmosphere": null
    },
    "metric_type": "measurement",
    "confidence": 0.8
  },
  {
    "source_id": "STP633-EB-Zirconium in the Nuclear Industry_3rd Volume_008_chunk3",
    "page_or_fig": "Fig. 4",
    "evidence_span": "Figure 4 shows typical 0.2 percent yield strengths of both alloys obtained from uniaxial and biaxial tests by various workers as a function of temperature.",
    "alloy_name": "Zr-2.5Nb",
    "composition_raw": null,
    "specimen_state": null,
    "process_step": null,
    "test_type": "uniaxial and biaxial tests",
    "property_name": "0.2 percent yield strength",
    "value": null,
    "value_min": null,
    "value_max": null,
    "unit": null,
    "conditions": {
      "temp_C": null,
      "medium": null,
      "pressure_MPa": null,
      "strain_rate_s-1": null,
      "dpa": null,
      "fluence": null,
      "time_h": null,
      "atmosphere": null
    },
    "metric_type": "measurement",
    "confidence": 0.8
  },
  {
    "source_id": "STP633-EB-Zirconium in the Nuclear Industry_3rd Volume_008_chunk3",
    "page_or_fig": "text",
    "evidence_span": "By about 600°C the yield strengths of the two alloys are similar.",
    "alloy_name": "Zircaloy-4",
    "composition_raw": null,
    "specimen_state": null,
    "process_step": null,
    "test_type": null,
    "property_name": "yield strength",
    "value": null,
    "value_min": null,
    "value_max": null,
    "unit": null,
    "conditions": {
      "temp_C": 600.0,
      "medium": null,
      "pressure_MPa": null,
      "strain_rate_s-1": null,
      "dpa": null,
      "fluence": null,
      "time_h": null,
      "atmosphere": null
    },
    "metric_type": "judgement",
    "confidence": 0.9
  },
  {
    "source_id": "STP633-EB-Zirconium in the Nuclear Industry_3rd Volume_008_chunk3",
    "page_or_fig": "text",
    "evidence_span": "By about 600°C the yield strengths of the two alloys are similar.",
    "alloy_name": "Zr-2.5Nb",
    "composition_raw": null,
    "specimen_state": null,
    "process_step": null,
    "test_type": null,
    "property_name": "yield strength",
    "value": null,
    "value_min": null,
    "value_max": null,
    "unit": null,
    "conditions": {
      "temp_C": 600.0,
      "medium": null,
      "pressure_MPa": null,
      "strain_rate_s-1": null,
      "dpa": null,
      "fluence": null,
      "time_h": null,
      "atmosphere": null
    },
    "metric_type": "judgement",
    "confidence": 0.9
  },
  {
    "source_id": "STP633-EB-Zirconium in the Nuclear Industry_3rd Volume_008_chunk3",
    "page_or_fig": "text",
    "evidence_span": "Above 600°C where the Zr-2.5Nb is in the (α + β)-phase it is weaker than Zircaloy-4 which is still in the α-phase.",
    "alloy_name": "Zr-2.5Nb",
    "composition_raw": null,
    "specimen_state": "(α + β)-phase",
    "process_step": null,
    "test_type": null,
    "property_name": "strength",
    "value": null,
    "value_min": null,
    "value_max": null,
    "unit": null,
    "conditions": {
      "temp_C": 600.0,
      "medium": null,
      "pressure_MPa": null,
      "strain_rate_s-1": null,
      "dpa": null,
      "fluence": null,
      "time_h": null,
      "atmosphere": null
    },
    "metric_type": "judgement",
    "confidence": 0.9
  },
  {
    "source_id": "STP633-EB-Zirconium in the Nuclear Industry_3rd Volume_008_chunk3",
    "page_or_fig": "text",
    "evidence_span": "Above 600°C where the Zr-2.5Nb is in the (α + β)-phase it is weaker than Zircaloy-4 which is still in the α-phase.",
    "alloy_name": "Zircaloy-4",
    "composition_raw": null,
    "specimen_state": "α-phase",
    "process_step": null,
    "test_type": null,
    "property_name": "strength",
    "value": null,
    "value_min": null,
    "value_max": null,
    "unit": null,
    "conditions": {
      "temp_C": 600.0,
      "medium": null,
      "pressure_MPa": null,
      "strain_rate_s-1": null,
      "dpa": null,
      "fluence": null,
      "time_h": null,
      "atmosphere": null
    },
    "metric_type": "judgement",
    "confidence": 0.9
  },
  {
    "source_id": "STP633-EB-Zirconium in the Nuclear Industry_3rd Volume_008_chunk3",
    "page_or_fig": "text",
    "evidence_span": "Work on the transformation behavior of Zr-2.5Nb [12] showed that times of less than 1 s at 1050°C (with a heating rate of 30°C/s) were sufficient to dissolve the second phase β-niobium.",
    "alloy_name": "Zr-2.5Nb",
    "composition_raw": null,
    "specimen_state": null,
    "process_step": "solution treatment",
    "test_type": null,
    "property_name": "dissolution time",
    "value": 1.0,
    "value_min": null,
    "value_max": null,
    "unit": "s",
    "conditions": {
      "temp_C": 1050.0,
      "medium": null,
      "pressure_MPa": null,
      "strain_rate_s-1": null,
      "dpa": null,
      "fluence": null,
      "time_h": null,
      "atmosphere": null
    },
    "metric_type": "measurement",
    "confidence": 0.8
  },
  {
    "source_id": "STP633-EB-Zirconium in the Nuclear Industry_3rd Volume_008_chunk3",
    "page_or_fig": "text",
    "evidence_span": "The shortest solution time used by Holt [13,14] on Zircaloy-4 was 90 s",
    "alloy_name": "Zircaloy-4",
    "composition_raw": null,
    "specimen_state": null,
    "process_step": "solution treatment",
    "test_type": null,
    "property_name": "solution time",
    "value": 90.0,
    "value_min": null,
    "value_max": null,
    "unit": "s",
    "conditions": {
      "temp_C": null,
      "medium": null,
      "pressure_MPa": null,
      "strain_rate_s-1": null,
      "dpa": null,
      "fluence": null,
      "time_h": null,
      "atmosphere": null
    },
    "metric_type": "measurement",
    "confidence": 0.8
  },
  {
    "source_id": "STP633-EB-Zirconium in the Nuclear Industry_3rd Volume_008_chunk3",
    "page_or_fig": "text",
    "evidence_span": "Luton [15] showed that in zirconium-tin alloys at 825°C an increase in tin content from 0.7 to 3 percent decreased the strain rate nearly a factor of 30 at a stress of 20 MPa.",
    "alloy_name": "zirconium-tin alloys",
    "composition_raw": null,
    "specimen_state": null,
    "process_step": null,
    "test_type": null,
    "property_name": "strain rate",
    "value": null,
    "value_min": null,
    "value_max": null,
    "unit": null,
    "conditions": {
      "temp_C": 825.0,
      "medium": null,
      "pressure_MPa": 20.0,
      "strain_rate_s-1": null,
      "dpa": null,
      "fluence": null,
      "time_h": null,
      "atmosphere": null
    },
    "metric_type": "judgement",
    "confidence": 0.8
  },
  {
    "source_id": "STP633-EB-Zirconium in the Nuclear Industry_3rd Volume_008_chunk3",
