Repository: Zuozhuo/info-extract

File: zr_output/STP633-EB-Zirconium in the Nuclear Industry_3rd Volume_008/STP633-EB-Zirconium in the Nuclear Industry_3rd Volume_008__b.json
[
  {
    "source_id": "STP633-EB-Zirconium in the Nuclear Industry_3rd Volume_008_chunk1",
    "page_or_fig": "abstract",
    "evidence_span": "At normal operating temperatures, $\\mathbf { Z } \\mathbf { r } { - } 2 . 5 \\mathbf { N } \\mathfrak { b }$ is stronger than Zircaloy-4.",
    "alloy_name": "Zr-2.5Nb",
    "composition": {},
    "composition_raw": null,
    "specimen_state": null,
    "process_step": null,
    "test_type": null,
    "domain": "hardening",
    "property_name": "strength",
    "value": null,
    "value_min": null,
    "value_max": null,
    "unit": null,
    "raw_unit": null,
    "conditions": {
      "temp_C": null,
      "medium": null,
      "pressure_MPa": null,
      "strain_rate_s-1": null,
      "dpa": null,
      "fluence": null,
      "time_h": null,
      "atmosphere": null
    },
    "metric_type": "judgement",
    "confidence": "high"
  },
  {
    "source_id": "STP633-EB-Zirconium in the Nuclear Industry_3rd Volume_008_chunk1",
    "page_or_fig": "abstract",
    "evidence_span": "above $6 0 0 ^ { \\circ } \\mathrm { C }$ it enters the two-phase temperature region and becomes weaker than Zircaloy-4 which is still within the $_ \\alpha$ phase.",
    "alloy_name": "Zr-2.5Nb",
    "composition": {},
    "composition_raw": null,
    "specimen_state": null,
    "process_step": null,
    "test_type": null,
    "domain": "hardening",
    "property_name": "strength",
    "value": null,
    "value_min": null,
    "value_max": null,
    "unit": null,
    "raw_unit": null,
    "conditions": {
      "temp_C": 600.0,
      "medium": null,
      "pressure_MPa": null,
      "strain_rate_s-1": null,
      "dpa": null,
      "fluence": null,
      "time_h": null,
      "atmosphere": null
    },
    "metric_type": "judgement",
    "confidence": "high"
  },
  {
    "source_id": "STP633-EB-Zirconium in the Nuclear Industry_3rd Volume_008_chunk1",
    "page_or_fig": "abstract",
    "evidence_span": "At $1 0 0 0 ^ { \\circ } \\mathrm { C }$ , the strain rate of $\\mathbf { Z r } { - } 2 . 5 \\mathbf { N b }$ is about two orders of magnitude less than that of Zircaloy-4 at the same stress.",
    "alloy_name": "Zr-2.5Nb",
    "composition": {},
    "composition_raw": null,
    "specimen_state": null,
    "process_step": null,
    "test_type": null,
    "domain": "elastoplastic_model",
    "property_name": "strain rate",
    "value": null,
    "value_min": null,
    "value_max": null,
    "unit": "s-1",
    "raw_unit": null,
    "conditions": {
      "temp_C": 1000.0,
      "medium": null,
      "pressure_MPa": null,
      "strain_rate_s-1": null,
      "dpa": null,
      "fluence": null,
      "time_h": null,
      "atmosphere": null
    },
    "metric_type": "judgement",
    "confidence": "high"
  },
  {
    "source_id": "STP633-EB-Zirconium in the Nuclear Industry_3rd Volume_008_chunk1",
    "page_or_fig": "text",
    "evidence_span": "The Zr-2.5Nb and Zircaloy-4 tubes were in the cold worked and stress relieved condition.",
    "alloy_name": "Zr-2.5Nb, Zircaloy-4",
    "composition": {},
    "composition_raw": null,
    "specimen_state": "cold worked and stress relieved",
    "process_step": "cold worked, stress relieved",
    "test_type": null,
    "domain": "hardening",
    "property_name": null,
    "value": null,
    "value_min": null,
    "value_max": null,
    "unit": null,
    "raw_unit": null,
    "conditions": {
      "temp_C": null,
      "medium": null,
      "pressure_MPa": null,
      "strain_rate_s-1": null,
      "dpa": null,
      "fluence": null,
      "time_h": null,
      "atmosphere": null
    },
    "metric_type": "judgement",
    "confidence": "high"
  },
  {
    "source_id": "STP633-EB-Zirconium in the Nuclear Industry_3rd Volume_008_chunk1",
    "page_or_fig": "text",
    "evidence_span": "The Zr-2.5Nb tubes were $1 2 . 7 \\ \\mathrm { m m }$ outside diameter (OD) by $0 . 3 8 { \\mathrm { ~ m m } }$ wall",
    "alloy_name": "Zr-2.5Nb",
    "composition": {},
    "composition_raw": null,
    "specimen_state": null,
    "process_step": null,
    "test_type": null,
    "domain": null,
    "property_name": "outside diameter",
    "value": 12.7,
    "value_min": null,
    "value_max": null,
    "unit": "mm",
    "raw_unit": "mm",
    "conditions": {
      "temp_C": null,
      "medium": null,
      "pressure_MPa": null,
      "strain_rate_s-1": null,
      "dpa": null,
      "fluence": null,
      "time_h": null,
      "atmosphere": null
    },
    "metric_type": "measurement",
    "confidence": "high"
  },
  {
    "source_id": "STP633-EB-Zirconium in the Nuclear Industry_3rd Volume_008_chunk1",
    "page_or_fig": "text",
    "evidence_span": "The Zr-2.5Nb tubes were $1 2 . 7 \\ \\mathrm { m m }$ outside diameter (OD) by $0 . 3 8 { \\mathrm { ~ m m } }$ wall",
    "alloy_name": "Zr-2.5Nb",
    "composition": {},
    "composition_raw": null,
    "specimen_state": null,
    "process_step": null,
    "test_type": null,
    "domain": null,
    "property_name": "wall thickness",
    "value": 0.38,
    "value_min": null,
    "value_max": null,
    "unit": "mm",
    "raw_unit": "mm",
    "conditions": {
      "temp_C": null,
      "medium": null,
      "pressure_MPa": null,
      "strain_rate_s-1": null,
      "dpa": null,
      "fluence": null,
      "time_h": null,
      "atmosphere": null
    },
    "metric_type": "measurement",
    "confidence": "high"
  },
  {
    "source_id": "STP633-EB-Zirconium in the Nuclear Industry_3rd Volume_008_chunk1",
    "page_or_fig": "text",
    "evidence_span": "the Zircaloy-4 tubes were $1 5 . 2 \\ \\mathrm { m m }$ OD by $0 . 4 3 \\mathrm { \\ m m }$ wall.",
    "alloy_name": "Zircaloy-4",
    "composition": {},
    "composition_raw": null,
    "specimen_state": null,
    "process_step": null,
    "test_type": null,
    "domain": null,
    "property_name": "outside diameter",
    "value": 15.2,
    "value_min": null,
    "value_max": null,
    "unit": "mm",
    "raw_unit": "mm",
    "conditions": {
      "temp_C": null,
      "medium": null,
      "pressure_MPa": null,
      "strain_rate_s-1": null,
      "dpa": null,
      "fluence": null,
      "time_h": null,
      "atmosphere": null
    },
    "metric_type": "measurement",
    "confidence": "high"
  },
  {
    "source_id": "STP633-EB-Zirconium in the Nuclear Industry_3rd Volume_008_chunk1",
    "page_or_fig": "text",
    "evidence_span": "the Zircaloy-4 tubes were $1 5 . 2 \\ \\mathrm { m m }$ OD by $0 . 4 3 \\mathrm { \\ m m }$ wall.",
    "alloy_name": "Zircaloy-4",
    "composition": {},
    "composition_raw": null,
    "specimen_state": null,
    "process_step": null,
    "test_type": null,
    "domain": null,
    "property_name": "wall thickness",
    "value": 0.43,
    "value_min": null,
    "value_max": null,
    "unit": "mm",
    "raw_unit": "mm",
    "conditions": {
      "temp_C": null,
      "medium": null,
      "pressure_MPa": null,
      "strain_rate_s-1": null,
      "dpa": null,
      "fluence": null,
      "time_h": null,
      "atmosphere": null
    },
    "metric_type": "measurement",
    "confidence": "high"
  },
  {
    "source_id": "STP633-EB-Zirconium in the Nuclear Industry_3rd Volume_008_chunk1",
    "page_or_fig": "text",
    "evidence_span": "Fuel sheaths, $\\%$ m in length, were pressurized internally and resistance heated in vacuum at a nominal heating rate of $2 5 \\% 5 .$",
    "alloy_name": null,
    "composition": {},
    "composition_raw": null,
    "specimen_state": null,
    "process_step": null,
    "test_type": "ballooning test",
    "domain": "elastoplastic_model",
    "property_name": null,
    "value": null,
    "value_min": null,
    "value_max": null,
    "unit": null,
    "raw_unit": null,
    "conditions": {
      "temp_C": null,
      "medium": "vacuum",
      "pressure_MPa": null,
      "strain_rate_s-1": null,
      "dpa": null,
      "fluence": null,
      "time_h": null,
      "atmosphere": "vacuum"
    },
    "metric_type": "judgement",
    "confidence": "high"
  },
  {
    "source_id": "STP633-EB-Zirconium in the Nuclear Industry_3rd Volume_008_chunk1",
    "page_or_fig": "text",
    "evidence_span": "The pressure was held constant to within $\\pm 0 . 0 2$ MPa.",
    "alloy_name": null,
    "composition": {},
    "composition_raw": null,
    "specimen_state": null,
    "process_step": null,
    "test_type": "ballooning test",
    "domain": "elastoplastic_model",
    "property_name": "pressure stability",
    "value": null,
    "value_min": null,
    "value_max": null,
    "unit": "MPa",
    "raw_unit": "MPa",
    "conditions": {
      "temp_C": null,
      "medium": null,
      "pressure_MPa": null,
      "strain_rate_s-1": null,
      "dpa": null,
      "fluence": null,
      "time_h": null,
      "atmosphere": null
    },
    "metric_type": "measurement",
    "confidence": "high"
  },
  {
    "source_id": "STP633-EB-Zirconium in the Nuclear Industry_3rd Volume_008_chunk1",
    "page_or_fig": "Table 1",
    "evidence_span": "Nb Zr 2.5 balance",
    "alloy_name": "Zr-2.5Nb",
    "composition": {
      "Nb": {
        "value": 2.5,
        "unit": "wt%"
      },
      "Zr": {
        "value": "balance",
        "unit": "wt%"
      }
    },
    "composition_raw": "Nb: 2.5%, Zr: balance",
    "specimen_state": null,
    "process_step": null,
    "test_type": null,
    "domain": null,
    "property_name": "composition",
    "value": null,
    "value_min": null,
    "value_max": null,
    "unit": "wt%",
    "raw_unit": "percent",
    "conditions": {
      "temp_C": null,
      "medium": null,
      "pressure_MPa": null,
      "strain_rate_s-1": null,
      "dpa": null,
      "fluence": null,
      "time_h": null,
      "atmosphere": null
    },
    "metric_type": "measurement",
    "confidence": "high"
  },
  {
    "source_id": "STP633-EB-Zirconium in the Nuclear Industry_3rd Volume_008_chunk1",
    "page_or_fig": "Table 1",
    "evidence_span": "Al 75 38 <35 38 <35 35",
    "alloy_name": "Zr-2.5Nb",
    "composition": {
      "Al": {
        "value": [
          38,
          "<35",
          38,
          "<35",
          35
        ],
        "unit": "ppm"
      }
    },
    "composition_raw": "Al: 38 ppm, <35 ppm, 38 ppm, <35 ppm, 35 ppm",
    "specimen_state": null,
    "process_step": null,
    "test_type": null,
    "domain": null,
    "property_name": "Al impurity",
    "value": null,
    "value_min": null,
    "value_max": null,
    "unit": "ppm",
    "raw_unit": "ppm",
    "conditions": {
      "temp_C": null,
      "medium": null,
      "pressure_MPa": null,
      "strain_rate_s-1": null,
      "dpa": null,
      "fluence": null,
      "time_h": null,
      "atmosphere": null
    },
    "metric_type": "measurement",
    "confidence": "high"
  },
  {
    "source_id": "STP633-EB-Zirconium in the Nuclear Industry_3rd Volume_008_chunk1",
    "page_or_fig": "Table 1",
    "evidence_span": "B 0.5 <0.2 <0.2 <0.2 <0.2 <0.2",
    "alloy_name": "Zr-2.5Nb",
    "composition": {
      "B": {
        "value": [
          "<0.2",
          "<0.2",
          "<0.2",
          "<0.2",
          "<0.2"
        ],
        "unit": "ppm"
      }
    },
    "composition_raw": "B: <0.2 ppm, <0.2 ppm, <0.2 ppm, <0.2 ppm, <0.2 ppm",
    "specimen_state": null,
    "process_step": null,
    "test_type": null,
    "domain": null,
    "property_name": "B impurity",
    "value": null,
    "value_min": null,
    "value_max": null,
    "unit": "ppm",
    "raw_unit": "ppm",
    "conditions": {
      "temp_C": null,
      "medium": null,
      "pressure_MPa": null,
      "strain_rate_s-1": null,
      "dpa": null,
      "fluence": null,
      "time_h": null,
      "atmosphere": null
    },
    "metric_type": "measurement",
    "confidence": "high"
  },
  {
    "source_id": "STP633-EB-Zirconium in the Nuclear Industry_3rd Volume_008_chunk1",
    "page_or_fig": "Table 1",
    "evidence_span": "C 270 180 170 180 150 200",
    "alloy_name": "Zr-2.5Nb",
    "composition": {
      "C": {
        "value": [
          180,
          170,
          180,
          150,
          200
        ],
        "unit": "ppm"
      }
    },
    "composition_raw": "C: 180 ppm, 170 ppm, 180 ppm, 150 ppm, 200 ppm",
    "specimen_state": null,
    "process_step": null,
    "test_type": null,
    "domain": null,
    "property_name": "C impurity",
    "value": null,
    "value_min": null,
    "value_max": null,
    "unit": "ppm",
    "raw_unit": "ppm",
    "conditions": {
      "temp_C": null,
      "medium": null,
      "pressure_MPa": null,
      "strain_rate_s-1": null,
      "dpa": null,
      "fluence": null,
      "time_h": null,
      "atmosphere": null
    },
    "metric_type": "measurement",
    "confidence": "high"
  },
  {
    "source_id": "STP633-EB-Zirconium in the Nuclear Industry_3rd Volume_008_chunk1",
    "page_or_fig": "Table 1",
    "evidence_span": "Fe 1000 441 385 429 350 455",
    "alloy_name": "Zr-2.5Nb",
    "composition": {
      "Fe": {
        "value": [
          441,
          385,
          429,
          350,
          455
        ],
        "unit": "ppm"
      }
    },
    "composition_raw": "Fe: 441 ppm, 385 ppm, 429 ppm, 350 ppm, 455 ppm",
    "specimen_state": null,
    "process_step": null,
    "test_type": null,
    "domain": null,
    "property_name": "Fe impurity",
    "value": null,
    "value_min": null,
    "value_max": null,
    "unit": "ppm",
    "raw_unit": "ppm",
    "conditions": {
      "temp_C": null,
      "medium": null,
      "pressure_MPa": null,
      "strain_rate_s-1": null,
      "dpa": null,
      "fluence": null,
      "time_h": null,
      "atmosphere": null
    },
    "metric_type": "measurement",
    "confidence": "high"
  },
  {
    "source_id": "STP633-EB-Zirconium in the Nuclear Industry_3rd Volume_008_chunk1",
    "page_or_fig": "Table 1",
    "evidence_span": "H 20 7 9 12",
    "alloy_name": "Zr-2.5Nb",
    "composition": {
      "H": {
        "value": [
          7,
          9,
          12
        ],
        "unit": "ppm"
      }
    },
    "composition_raw": "H: 7 ppm, 9 ppm, 12 ppm",
    "specimen_state": null,
    "process_step": null,
    "test_type": null,
    "domain": null,
    "property_name": "H impurity",
    "value": null,
    "value_min": null,
    "value_max": null,
    "unit": "ppm",
    "raw_unit": "ppm",
    "conditions": {
      "temp_C": null,
      "medium": null,
      "pressure_MPa": null,
      "strain_rate_s-1": null,
      "dpa": null,
      "fluence": null,
      "time_h": null,
      "atmosphere": null
    },
    "metric_type": "measurement",
    "confidence": "high"
  },
  {
    "source_id": "STP633-EB-Zirconium in the Nuclear Industry_3rd Volume_008_chunk2",
    "page_or_fig": "table",
    "evidence_span": "Mn 10 10 10",
    "alloy_name": null,
    "composition": {
      "Mn": {
        "value": 10.0,
        "unit": "ppm"
      }
    },
    "specimen_state": null,
    "process_step": null,
    "test_type": null,
    "property_name": "composition",
    "value": null,
    "value_min": null,
    "value_max": null,
    "unit": "ppm",
    "raw_unit": "ppm",
    "conditions": {
      "temp_C": null,
      "medium": null,
      "pressure_MPa": null,
      "strain_rate_s-1": null,
      "dpa": null,
      "fluence": null,
      "time_h": null,
      "atmosphere": null
    },
    "metric_type": "measurement",
    "confidence": 0.95,
    "domain": "corrosion"
  },
  {
    "source_id": "STP633-EB-Zirconium in the Nuclear Industry_3rd Volume_008_chunk2",
    "page_or_fig": "table",
    "evidence_span": "Mo <10 <10 <10",
    "alloy_name": null,
    "composition": {
      "Mo": {
        "value": 10.0,
        "unit": "ppm"
      }
    },
    "specimen_state": null,
    "process_step": null,
    "test_type": null,
    "property_name": "composition",
    "value": null,
    "value_min": null,
    "value_max": null,
    "unit": "ppm",
    "raw_unit": "ppm",
    "conditions": {
      "temp_C": null,
      "medium": null,
      "pressure_MPa": null,
      "strain_rate_s-1": null,
      "dpa": null,
      "fluence": null,
      "time_h": null,
      "atmosphere": null
    },
    "metric_type": "measurement",
    "confidence": 0.95,
    "domain": "corrosion"
  },
  {
    "source_id": "STP633-EB-Zirconium in the Nuclear Industry_3rd Volume_008_chunk2",
    "page_or_fig": "table",
    "evidence_span": "N 36 46 43",
    "alloy_name": null,
    "composition": {
      "N": {
        "value": 36.0,
        "unit": "ppm"
      }
    },
    "specimen_state": null,
    "process_step": null,
    "test_type": null,
    "property_name": "composition",
    "value": null,
    "value_min": null,
    "value_max": null,
    "unit": "ppm",
    "raw_unit": "ppm",
    "conditions": {
      "temp_C": null,
      "medium": null,
      "pressure_MPa": null,
      "strain_rate_s-1": null,
      "dpa": null,
      "fluence": null,
      "time_h": null,
      "atmosphere": null
    },
    "metric_type": "measurement",
    "confidence": 0.95,
    "domain": "corrosion"
  },
  {
    "source_id": "STP633-EB-Zirconium in the Nuclear Industry_3rd Volume_008_chunk2",
    "page_or_fig": "table",
    "evidence_span": "Nb <100 <100 <100",
    "alloy_name": null,
    "composition": {
      "Nb": {
        "value": 100.0,
        "unit": "ppm"
      }
    },
    "specimen_state": null,
    "process_step": null,
    "test_type": null,
    "property_name": "composition",
    "value": null,
    "value_min": null,
    "value_max": null,
    "unit": "ppm",
    "raw_unit": "ppm",
    "conditions": {
      "temp_C": null,
      "medium": null,
      "pressure_MPa": null,
      "strain_rate_s-1": null,
      "dpa": null,
      "fluence": null,
      "time_h": null,
      "atmosphere": null
    },
    "metric_type": "measurement",
    "confidence": 0.95,
    "domain": "corrosion"
  },
  {
    "source_id": "STP633-EB-Zirconium in the Nuclear Industry_3rd Volume_008_chunk2",
    "page_or_fig": "table",
    "evidence_span": "Ni 28 26 20",
    "alloy_name": null,
    "composition": {
      "Ni": {
        "value": 28.0,
        "unit": "ppm"
      }
    },
    "specimen_state": null,
    "process_step": null,
    "test_type": null,
    "property_name": "composition",
    "value": null,
    "value_min": null,
    "value_max": null,
    "unit": "ppm",
    "raw_unit": "ppm",
    "conditions": {
      "temp_C": null,
      "medium": null,
      "pressure_MPa": null,
      "strain_rate_s-1": null,
      "dpa": null,
      "fluence": null,
      "time_h": null,
      "atmosphere": null
    },
    "metric_type": "measurement",
    "confidence": 0.95,
    "domain": "corrosion"
  },
  {
    "source_id": "STP633-EB-Zirconium in the Nuclear Industry_3rd Volume_008_chunk2",
    "page_or_fig": "table",
    "evidence_span": "0 1200 1390 1140",
    "alloy_name": null,
    "composition": {
      "O": {
        "value": 1200.0,
        "unit": "ppm"
      }
    },
    "specimen_state": null,
    "process_step": null,
    "test_type": null,
    "property_name": "composition",
    "value": null,
    "value_min": null,
    "value_max": null,
    "unit": "ppm",
    "raw_unit": "ppm",
    "conditions": {
      "temp_C": null,
      "medium": null,
      "pressure_MPa": null,
      "strain_rate_s-1": null,
      "dpa": null,
      "fluence": null,
      "time_h": null,
      "atmosphere": null
    },
    "metric_type": "measurement",
    "confidence": 0.95,
    "domain": "corrosion"
  },
  {
    "source_id": "STP633-EB-Zirconium in the Nuclear Industry_3rd Volume_008_chunk2",
    "page_or_fig": "table",
    "evidence_span": "Pb <20 <20 <20",
    "alloy_name": null,
    "composition": {
      "Pb": {
        "value": 20.0,
        "unit": "ppm"
      }
    },
    "specimen_state": null,
    "process_step": null,
    "test_type": null,
    "property_name": "composition",
    "value": null,
    "value_min": null,
    "value_max": null,
    "unit": "ppm",
    "raw_unit": "ppm",
    "conditions": {
      "temp_C": null,
      "medium": null,
      "pressure_MPa": null,
      "strain_rate_s-1": null,
      "dpa": null,
      "fluence": null,
      "time_h": null,
      "atmosphere": null
    },
    "metric_type": "measurement",
    "confidence": 0.95,
    "domain": "corrosion"
  },
  {
    "source_id": "STP633-EB-Zirconium in the Nuclear Industry_3rd Volume_008_chunk2",
    "page_or_fig": "table",
    "evidence_span": "Si 44 41 39",
    "alloy_name": null,
    "composition": {
      "Si": {
        "value": 44.0,
        "unit": "ppm"
      }
    },
    "specimen_state": null,
    "process_step": null,
    "test_type": null,
    "property_name": "composition",
    "value": null,
    "value_min": null,
    "value_max": null,
    "unit": "ppm",
    "raw_unit": "ppm",
    "conditions": {
      "temp_C": null,
      "medium": null,
      "pressure_MPa": null,
      "strain_rate_s-1": null,
      "dpa": null,
      "fluence": null,
      "time_h": null,
      "atmosphere": null
    },
    "metric_type": "measurement",
    "confidence": 0.95,
    "domain": "corrosion"
  },
  {
    "source_id": "STP633-EB-Zirconium in the Nuclear Industry_3rd Volume_008_chunk2",
    "page_or_fig": "table",
    "evidence_span": "Ta <200 <200 <200",
    "alloy_name": null,
    "composition": {
      "Ta": {
        "value": 200.0,
        "unit": "ppm"
      }
    },
    "specimen_state": null,
    "process_step": null,
    "test_type": null,
    "property_name": "composition",
    "value": null,
    "value_min": null,
    "value_max": null,
    "unit": "ppm",
    "raw_unit": "ppm",
    "conditions": {
      "temp_C": null,
      "medium": null,
      "pressure_MPa": null,
      "strain_rate_s-1": null,
      "dpa": null,
      "fluence": null,
      "time_h": null,
      "atmosphere": null
    },
    "metric_type": "measurement",
    "confidence": 0.95,
    "domain": "corrosion"
  },
  {
    "source_id": "STP633-EB-Zirconium in the Nuclear Industry_3rd Volume_008_chunk2",
    "page_or_fig": "table",
    "evidence_span": "Ti 20 20 20",
    "alloy_name": null,
    "composition": {
      "Ti": {
        "value": 20.0,
        "unit": "ppm"
      }
    },
    "specimen_state": null,
    "process_step": null,
    "test_type": null,
    "property_name": "composition",
    "value": null,
    "value_min": null,
    "value_max": null,
    "unit": "ppm",
    "raw_unit": "ppm",
    "conditions": {
      "temp_C": null,
      "medium": null,
      "pressure_MPa": null,
      "strain_rate_s-1": null,
      "dpa": null,
      "fluence": null,
      "time_h": null,
      "atmosphere": null
    },
    "metric_type": "measurement",
    "confidence": 0.95,
    "domain": "corrosion"
  },
  {
    "source_id": "STP633-EB-Zirconium in the Nuclear Industry_3rd Volume_008_chunk2",
    "page_or_fig": "table",
    "evidence_span": "U 1.1 0.9 1.1",
    "alloy_name": null,
    "composition": {
      "U": {
        "value": 1.1,
        "unit": "ppm"
      }
    },
    "specimen_state": null,
    "process_step": null,
    "test_type": null,
    "property_name": "composition",
    "value": null,
    "value_min": null,
    "value_max": null,
    "unit": "ppm",
    "raw_unit": "ppm",
    "conditions": {
      "temp_C": null,
      "medium": null,
      "pressure_MPa": null,
      "strain_rate_s-1": null,
      "dpa": null,
      "fluence": null,
      "time_h": null,
      "atmosphere": null
    },
    "metric_type": "measurement",
    "confidence": 0.95,
    "domain": "corrosion"
  },
  {
    "source_id": "STP633-EB-Zirconium in the Nuclear Industry_3rd Volume_008_chunk2",
    "page_or_fig": "table",
    "evidence_span": "V <5 <5 <5",
    "alloy_name": null,
    "composition": {
      "V": {
        "value": 5.0,
        "unit": "ppm"
      }
    },
    "specimen_state": null,
    "process_step": null,
    "test_type": null,
    "property_name": "composition",
    "value": null,
    "value_min": null,
    "value_max": null,
    "unit": "ppm",
    "raw_unit": "ppm",
    "conditions": {
      "temp_C": null,
      "medium": null,
      "pressure_MPa": null,
      "strain_rate_s-1": null,
      "dpa": null,
      "fluence": null,
      "time_h": null,
      "atmosphere": null
    },
    "metric_type": "measurement",
    "confidence": 0.95,
    "domain": "corrosion"
  },
  {
    "source_id": "STP633-EB-Zirconium in the Nuclear Industry_3rd Volume_008_chunk2",
    "page_or_fig": "table",
    "evidence_span": "W <25 <25 <25",
    "alloy_name": null,
    "composition": {
      "W": {
        "value": 25.0,
        "unit": "ppm"
      }
    },
    "specimen_state": null,
    "process_step": null,
    "test_type": null,
    "property_name": "composition",
    "value": null,
    "value_min": null,
    "value_max": null,
    "unit": "ppm",
    "raw_unit": "ppm",
    "conditions": {
      "temp_C": null,
      "medium": null,
      "pressure_MPa": null,
      "strain_rate_s-1": null,
      "dpa": null,
      "fluence": null,
      "time_h": null,
      "atmosphere": null
    },
    "metric_type": "measurement",
    "confidence": 0.95,
    "domain": "corrosion"
  },
  {
    "source_id": "STP633-EB-Zirconium in the Nuclear Industry_3rd Volume_008_chunk3",
    "page_or_fig": "Table 3",
    "evidence_span": "TABLE 3—Comparison of effective applied stresses using measured anisotropic factors and assuming isotropic mechanical properties.",
    "alloy_name": "Zircaloy-4",
    "composition": {},
    "specimen_state": null,
    "process_step": null,
    "test_type": null,
    "property_name": "effective applied stress",
    "value": 8.56,
    "value_min": null,
    "value_max": null,
    "unit": "MPa",
    "raw_unit": "MPa",
    "conditions": {
      "temp_C": null,
      "medium": null,
      "pressure_MPa": null,
      "strain_rate_s-1": null,
      "dpa": null,
      "fluence": null,
      "time_h": null,
      "atmosphere": null
    },
    "metric_type": "measurement",
    "confidence": 0.9,
    "domain": "elastoplastic_model"
  },
  {
    "source_id": "STP633-EB-Zirconium in the Nuclear Industry_3rd Volume_008_chunk3",
    "page_or_fig": "Table 3",
    "evidence_span": "TABLE 3—Comparison of effective applied stresses using measured anisotropic factors and assuming isotropic mechanical properties.",
    "alloy_name": "Zircaloy-4",
    "composition": {},
    "specimen_state": null,
    "process_step": null,
    "test_type": null,
    "property_name": "effective applied stress",
    "value": 3.78,
    "value_min": null,
    "value_max": null,
    "unit": "MPa",
    "raw_unit": "MPa",
    "conditions": {
      "temp_C": null,
      "medium": null,
      "pressure_MPa": null,
      "strain_rate_s-1": null,
      "dpa": null,
      "fluence": null,
      "time_h": null,
      "atmosphere": null
    },
    "metric_type": "measurement",
    "confidence": 0.9,
    "domain": "elastoplastic_model"
  },
  {
    "source_id": "STP633-EB-Zirconium in the Nuclear Industry_3rd Volume_008_chunk3",
    "page_or_fig": "Table 3",
    "evidence_span": "TABLE 3—Comparison of effective applied stresses using measured anisotropic factors and assuming isotropic mechanical properties.",
    "alloy_name": "Zircaloy-4",
    "composition": {},
    "specimen_state": null,
    "process_step": null,
    "test_type": null,
    "property_name": "effective applied stress",
    "value": 2.38,
    "value_min": null,
    "value_max": null,
    "unit": "MPa",
    "raw_unit": "MPa",
    "conditions": {
      "temp_C": null,
      "medium": null,
      "pressure_MPa": null,
      "strain_rate_s-1": null,
      "dpa": null,
      "fluence": null,
      "time_h": null,
      "atmosphere": null
    },
    "metric_type": "measurement",
    "confidence": 0.9,
    "domain": "elastoplastic_model"
  },
  {
    "source_id": "STP633-EB-Zirconium in the Nuclear Industry_3rd Volume_008_chunk3",
    "page_or_fig": "Table 3",
    "evidence_span": "TABLE 3—Comparison of effective applied stresses using measured anisotropic factors and assuming isotropic mechanical properties.",
    "alloy_name": "Zr-2.5Nb",
    "composition": {},
    "specimen_state": null,
    "process_step": null,
    "test_type": null,
    "property_name": "effective applied stress",
    "value": 0.9,
    "value_min": null,
    "value_max": null,
    "unit": "MPa",
    "raw_unit": "MPa",
    "conditions": {
      "temp_C": null,
      "medium": null,
      "pressure_MPa": null,
      "strain_rate_s-1": null,
      "dpa": null,
      "fluence": null,
      "time_h": null,
      "atmosphere": null
    },
    "metric_type": "measurement",
    "confidence": 0.9,
    "domain": "elastoplastic_model"
  },
  {
    "source_id": "STP633-EB-Zirconium in the Nuclear Industry_3rd Volume_008_chunk3",
    "page_or_fig": "Table 3",
    "evidence_span": "TABLE 3—Comparison of effective applied stresses using measured anisotropic factors and assuming isotropic mechanical properties.",
    "alloy_name": "Zr-2.5Nb",
    "composition": {},
    "specimen_state": null,
    "process_step": null,
    "test_type": null,
    "property_name": "effective applied stress",
    "value": 8.56,
    "value_min": null,
    "value_max": null,
    "unit": "MPa",
    "raw_unit": "MPa",
    "conditions": {
      "temp_C": null,
      "medium": null,
      "pressure_MPa": null,
      "strain_rate_s-1": null,
      "dpa": null,
      "fluence": null,
      "time_h": null,
      "atmosphere": null
    },
    "metric_type": "measurement",
    "confidence": 0.9,
    "domain": "elastoplastic_model"
  },
  {
    "source_id": "STP633-EB-Zirconium in the Nuclear Industry_3rd Volume_008_chunk3",
    "page_or_fig": "Table 3",
    "evidence_span": "TABLE 3—Comparison of effective applied stresses using measured anisotropic factors and assuming isotropic mechanical properties.",
    "alloy_name": "Zr-2.5Nb",
    "composition": {},
    "specimen_state": null,
    "process_step": null,
    "test_type": null,
    "property_name": "effective applied stress",
    "value": 3.78,
    "value_min": null,
    "value_max": null,
    "unit": "MPa",
    "raw_unit": "MPa",
    "conditions": {
      "temp_C": null,
      "medium": null,
      "pressure_MPa": null,
      "strain_rate_s-1": null,
      "dpa": null,
      "fluence": null,
      "time_h": null,
      "atmosphere": null
    },
    "metric_type": "measurement",
    "confidence": 0.9,
    "domain": "elastoplastic_model"
  },
  {
    "source_id": "STP633-EB-Zirconium in the Nuclear Industry_3rd Volume_008_chunk3",
    "page_or_fig": "Table 4",
    "evidence_span": "Total additional substitutional atoms redissolved in β-phase",
    "alloy_name": "Zircaloy-4",
    "composition": {},
    "specimen_state": "β-phase",
    "process_step": "redissolution",
    "test_type": null,
    "property_name": "substitutional atoms content",
    "domain": "hardening",
    "value": 0.587,
    "value_min": null,
    "value_max": null,
    "unit": "wt%",
    "raw_unit": "atomic %",
    "conditions": {
      "temp_C": null,
      "medium": null,
      "pressure_MPa": null,
      "strain_rate_s-1": null,
      "dpa": null,
      "fluence": null,
      "time_h": null,
      "atmosphere": null
    },
    "metric_type": "measurement",
    "confidence": 0.9
  },
  {
    "source_id": "STP633-EB-Zirconium in the Nuclear Industry_3rd Volume_008_chunk4",
    "page_or_fig": "Fig. 2",
    "evidence_span": "Results from the Zircaloy-4 curves (Fig. 2) showed much scatter.",
    "alloy_name": "Zircaloy-4",
    "composition": {},
    "specimen_state": null,
    "process_step": null,
    "test_type": null,
    "property_name": "data scatter",
    "domain": "elastoplastic_model",
    "value": null,
    "value_min": null,
    "value_max": null,
    "unit": null,
    "raw_unit": null,
    "conditions": {
      "temp_C": null,
      "medium": null,
      "pressure_MPa": null,
      "strain_rate_s-1": null,
      "dpa": null,
      "fluence": null,
      "time_h": null,
      "atmosphere": null
    },
    "metric_type": "judgement",
    "confidence": 0.9
  },
  {
    "source_id": "STP633-EB-Zirconium in the Nuclear Industry_3rd Volume_008_chunk4",
    "page_or_fig": "Fig. 5",
    "evidence_span": "the value of n appears to increase with temperature",
    "alloy_name": "Zircaloy-4",
    "composition": {},
    "specimen_state": null,
    "process_step": null,
    "test_type": null,
    "property_name": "stress exponent",
    "domain": "elastoplastic_model",
    "value": null,
    "value_min": null,
    "value_max": null,
    "unit": null,
    "raw_unit": null,
    "conditions": {
      "temp_C": null,
      "medium": null,
      "pressure_MPa": null,
      "strain_rate_s-1": null,
      "dpa": null,
      "fluence": null,
      "time_h": null,
      "atmosphere": null
    },
    "metric_type": "judgement",
    "confidence": 0.9
  },
  {
    "source_id": "STP633-EB-Zirconium in the Nuclear Industry_3rd Volume_008_chunk4",
    "page_or_fig": "text",
    "evidence_span": "A good mathematical fit to all the β-phase Zircaloy-4 data, both from this work and Hardy's work, was obtained using and constant value of n = 4",
    "alloy_name": "Zircaloy-4",
    "composition": {},
    "specimen_state": "β-phase",
    "process_step": null,
    "test_type": null,
    "property_name": "stress exponent",
    "domain": "elastoplastic_model",
    "value": 4.0,
    "value_min": null,
    "value_max": null,
    "unit": null,
    "raw_unit": null,
    "conditions": {
      "temp_C": null,
      "medium": null,
      "pressure_MPa": null,
      "strain_rate_s-1": null,
      "dpa": null,
      "fluence": null,
      "time_h": null,
      "atmosphere": null
    },
    "metric_type": "measurement",
    "confidence": 0.9
  },
  {
    "source_id": "STP633-EB-Zirconium in the Nuclear Industry_3rd Volume_008_chunk4",
    "page_or_fig": "text",
    "evidence_span": "Clendening's value of 3.7",
    "alloy_name": "Zircaloy-4",
    "composition": {},
    "specimen_state": null,
    "process_step": null,
    "test_type": null,
    "property_name": "stress exponent",
    "domain": "elastoplastic_model",
    "value": 3.7,
    "value_min": null,
    "value_max": null,
    "unit": null,
    "raw_unit": null,
    "conditions": {
      "temp_C": null,
      "medium": null,
      "pressure_MPa": null,
      "strain_rate_s-1": null,
      "dpa": null,
      "fluence": null,
      "time_h": null,
      "atmosphere": null
    },
    "metric_type": "measurement",
    "confidence": 0.9
  },
  {
    "source_id": "STP633-EB-Zirconium in the Nuclear Industry_3rd Volume_008_chunk4",
    "page_or_fig": "text",
    "evidence_span": "values of slope (Q) varying from 20 000 to 45 000 cal/mol being possible fits to the points",
    "alloy_name": "Zircaloy-4",
    "composition": {},
    "specimen_state": null,
    "process_step": null,
    "test_type": null,
    "property_name": "activation energy",
    "domain": "elastoplastic_model",
    "value": null,
    "value_min": 20000.0,
    "value_max": 45000.0,
    "unit": "J/mol",
    "raw_unit": "cal/mol",
    "conditions": {
      "temp_C": null,
      "medium": null,
      "pressure_MPa": null,
      "strain_rate_s-1": null,
      "dpa": null,
      "fluence": null,
      "time_h": null,
      "atmosphere": null
    },
    "metric_type": "measurement",
    "confidence": 0.8
  },
  {
    "source_id": "STP633-EB-Zirconium in the Nuclear Industry_3rd Volume_008_chunk4",
    "page_or_fig": "text",
    "evidence_span": "Clendening [16] found a value of 36 200 cal/mol with a preexponential (A) of 24",
    "alloy_name": "Zircaloy-4",
    "composition": {},
    "specimen_state": null,
    "process_step": null,
    "test_type": null,
    "property_name": "activation energy",
    "domain": "elastoplastic_model",
    "value": 36200.0,
    "value_min": null,
    "value_max": null,
    "unit": "J/mol",
    "raw_unit": "cal/mol",
    "conditions": {
      "temp_C": null,
      "medium": null,
      "pressure_MPa": null,
      "strain_rate_s-1": null,
      "dpa": null,
      "fluence": null,
      "time_h": null,
      "atmosphere": null
    },
    "metric_type": "measurement",
    "confidence": 0.9
  },
  {
    "source_id": "STP633-EB-Zirconium in the Nuclear Industry_3rd Volume_008_chunk4",
    "page_or_fig": "text",
    "evidence_span": "Clendening [16] found a value of 36 200 cal/mol with a preexponential (A) of 24",
    "alloy_name": "Zircaloy-4",
    "composition": {},
    "specimen_state": null,
    "process_step": null,
    "test_type": null,
    "property_name": "preexponential",
    "domain": "elastoplastic_model",
    "value": 24.0,
    "value_min": null,
    "value_max": null,
    "unit": null,
    "raw_unit": null,
    "conditions": {
      "temp_C": null,
      "medium": null,
      "pressure_MPa": null,
      "strain_rate_s-1": null,
      "dpa": null,
      "fluence": null,
      "time_h": null,
      "atmosphere": null
    },
    "metric_type": "measurement",
    "confidence": 0.9
  },
  {
    "source_id": "STP633-EB-Zirconium in the Nuclear Industry_3rd Volume_008_chunk4",
    "page_or_fig": "text",
    "evidence_span": "the mathematical fit referred to here used values of Q = 31 100 cal/mol and a preexponential of 7",
    "alloy_name": "Zircaloy-4",
    "composition": {},
    "specimen_state": null,
    "process_step": null,
    "test_type": null,
    "property_name": "activation energy",
    "domain": "elastoplastic_model",
    "value": 31100.0,
    "value_min": null,
    "value_max": null,
    "unit": "J/mol",
    "raw_unit": "cal/mol",
    "conditions": {
      "temp_C": null,
      "medium": null,
      "pressure_MPa": null,
      "strain_rate_s-1": null,
      "dpa": null,
      "fluence": null,
      "time_h": null,
      "atmosphere": null
    },
    "metric_type": "measurement",
    "confidence": 0.9
  },
  {
    "source_id": "STP633-EB-Zirconium in the Nuclear Industry_3rd Volume_008_chunk4",
    "page_or_fig": "text",
    "evidence_span": "the mathematical fit referred to here used values of Q = 31 100 cal/mol and a preexponential of 7",
    "alloy_name": "Zircaloy-4",
    "composition": {},
    "specimen_state": null,
    "process_step": null,
    "test_type": null,
    "property_name": "preexponential",
    "domain": "elastoplastic_model",
    "value": 7.0,
    "value_min": null,
    "value_max": null,
    "unit": null,
    "raw_unit": null,
    "conditions": {
      "temp_C": null,
      "medium": null,
      "pressure_MPa": null,
      "strain_rate_s-1": null,
      "dpa": null,
      "fluence": null,
      "time_h": null,
      "atmosphere": null
    },
    "metric_type": "measurement",
    "confidence": 0.9
  },
  {
    "source_id": "STP633-EB-Zirconium in the Nuclear Industry_3rd Volume_008_chunk4",
    "page_or_fig": "Fig. 5",
    "evidence_span": "Values of the stress exponent are shown on Fig. 5. A value of 2.2 was found at both 900 and 1000°C, increasing to 4 at 1100°C",
    "alloy_name": "Zr-2.5Nb",
    "composition": {
      "Zr": {
        "value": 97.5,
        "unit": "wt%"
      },
      "Nb": {
        "value": 2.5,
        "unit": "wt%"
      }
    },
    "specimen_state": null,
    "process_step": null,
    "test_type": null,
    "property_name": "stress exponent",
    "domain": "elastoplastic_model",
    "value": 2.2,
    "value_min": null,
    "value_max": null,
    "unit": null,
    "raw_unit": null,
    "conditions": {
      "temp_C": 900.0,
      "medium": null,
      "pressure_MPa": null,
      "strain_rate_s-1": null,
      "dpa": null,
      "fluence": null,
      "time_h": null,
      "atmosphere": null
    },
    "metric_type": "measurement",
    "confidence": 0.9
  },
  {
    "source_id": "STP633-EB-Zirconium in the Nuclear Industry_3rd Volume_008_chunk4",
    "page_or_fig": "Fig. 5",
    "evidence_span": "Values of the stress exponent are shown on Fig. 5. A value of 2.2 was found at both 900 and 1000°C, increasing to 4 at 1100°C",
    "alloy_name": "Zr-2.5Nb",
    "composition": {
      "Zr": {
        "value": 97.5,
        "unit": "wt%"
      },
      "Nb": {
        "value": 2.5,
        "unit": "wt%"
      }
    },
    "specimen_state": null,
    "process_step": null,
    "test_type": null,
    "property_name": "stress exponent",
    "domain": "elastoplastic_model",
    "value": 2.2,
    "value_min": null,
    "value_max": null,
    "unit": null,
    "raw_unit": null,
    "conditions": {
      "temp_C": 1000.0,
      "medium": null,
      "pressure_MPa": null,
      "strain_rate_s-1": null,
      "dpa": null,
      "fluence": null,
      "time_h": null,
      "atmosphere": null
    },
    "metric_type": "measurement",
    "confidence": 0.9
  },
  {
    "source_id": "STP633-EB-Zirconium in the Nuclear Industry_3rd Volume_008_chunk4",
    "page_or_fig": "Fig. 5",
    "evidence_span": "Values of the stress exponent are shown on Fig. 5. A value of 2.2 was found at both 900 and 1000°C, increasing to 4 at 1100°C",
    "alloy_name": "Zr-2.5Nb",
    "composition": {
      "Zr": {
        "value": 97.5,
        "unit": "wt%"
      },
      "Nb": {
        "value": 2.5,
        "unit": "wt%"
      }
    },
    "specimen_state": null,
    "process_step": null,
    "test_type": null,
    "property_name": "stress exponent",
    "domain": "elastoplastic_model",
    "value": 4.0,
    "value_min": null,
    "value_max": null,
    "unit": null,
    "raw_unit": null,
    "conditions": {
      "temp_C": 1100.0,
      "medium": null,
      "pressure_MPa": null,
      "strain_rate_s-1": null,
      "dpa": null,
      "fluence": null,
      "time_h": null,
      "atmosphere": null
    },
    "metric_type": "measurement",
    "confidence": 0.9
  },
  {
    "source_id": "STP633-EB-Zirconium in the Nuclear Industry_3rd Volume_008_chunk4",
    "page_or_fig": "text",
    "evidence_span": "Below 900°C strain rates were subject more to measurement errors but n appears to drop to about 1",
    "alloy_name": "Zr-2.5Nb",
    "composition": {
      "Zr": {
        "value": 97.5,
        "unit": "wt%"
      },
      "Nb": {
        "value": 2.5,
        "unit": "wt%"
      }
    },
    "specimen_state": null,
    "process_step": null,
    "test_type": null,
    "property_name": "stress exponent",
    "domain": "elastoplastic_model",
    "value": 1.0,
    "value_min": null,
    "value_max": null,
    "unit": null,
    "raw_unit": null,
    "conditions": {
      "temp_C": null,
      "medium": null,
      "pressure_MPa": null,
      "strain_rate_s-1": null,
      "dpa": null,
      "fluence": null,
      "time_h": null,
      "atmosphere": null
    },
    "metric_type": "measurement",
    "confidence": 0.8
  },
  {
    "source_id": "STP633-EB-Zirconium in the Nuclear Industry_3rd Volume_008_chunk4",
    "page_or_fig": "Fig. 6",
    "evidence_span": "Figure 6 shows the activation energies from 700 to 1200°C",
    "alloy_name": "Zr-2.5Nb",
    "composition": {
      "Zr": {
        "value": 97.5,
        "unit": "wt%"
      },
      "Nb": {
        "value": 2.5,
        "unit": "wt%"
      }
    },
    "specimen_state": null,
    "process_step": null,
    "test_type": null,
    "property_name": "activation energy",
    "domain": "elastoplastic_model",
    "value": null,
    "value_min": null,
    "value_max": null,
    "unit": "J/mol",
    "raw_unit": "cal/mol",
    "conditions": {
      "temp_C": null,
      "medium": null,
      "pressure_MPa": null,
      "strain_rate_s-1": null,
      "dpa": null,
      "fluence": null,
      "time_h": null,
      "atmosphere": null
    },
    "metric_type": "judgement",
    "confidence": 0.9
  },
  {
    "source_id": "STP633-EB-Zirconium in the Nuclear Industry_3rd Volume_008_chunk4",
    "page_or_fig": "Table 5",
    "evidence_span": "700, 23 000, 0.9",
    "alloy_name": "Zr-2.5Nb",
    "composition": {
      "Zr": {
        "value": 97.5,
        "unit": "wt%"
      },
      "Nb": {
        "value": 2.5,
        "unit": "wt%"
      }
    },
    "specimen_state": null,
    "process_step": null,
    "test_type": null,
    "property_name": "activation energy",
    "domain": "elastoplastic_model",
    "value": 23000.0,
    "value_min": null,
    "value_max": null,
    "unit": "J/mol",
    "raw_unit": "cal/mol",
    "conditions": {
      "temp_C": 700.0,
      "medium": null,
      "pressure_MPa": null,
      "strain_rate_s-1": null,
      "dpa": null,
      "fluence": null,
      "time_h": null,
      "atmosphere": null
    },
    "metric_type": "measurement",
    "confidence": 0.9
  },
  {
    "source_id": "STP633-EB-Zirconium in the Nuclear Industry_3rd Volume_008_chunk4",
    "page_or_fig": "Table 5",
    "evidence_span": "700, 23 000, 0.9",
    "alloy_name": "Zr-2.5Nb",
    "composition": {
      "Zr": {
        "value": 97.5,
        "unit": "wt%"
      },
      "Nb": {
        "value": 2.5,
        "unit": "wt%"
      }
    },
    "specimen_state": null,
    "process_step": null,
    "test_type": null,
    "property_name": "stress exponent",
    "domain": "elastoplastic_model",
    "value": 0.9,
    "value_min": null,
    "value_max": null,
    "unit": null,
    "raw_unit": null,
    "conditions": {
      "temp_C": 700.0,
      "medium": null,
      "pressure_MPa": null,
      "strain_rate_s-1": null,
      "dpa": null,
      "fluence": null,
      "time_h": null,
      "atmosphere": null
    },
    "metric_type": "measurement",
    "confidence": 0.9
  }
]
