Repository: Zuozhuo/info-extract

File: zr_output/STP458-EB-Zirconium in the Nuclear Industry_1st Volume_004/STP458-EB-Zirconium in the Nuclear Industry_1st Volume_004__a.json (part 1 of 2)
[
  {
    "source_id": "STP458-EB-Zirconium in the Nuclear Industry_1st Volume_004_chunk1",
    "page_or_fig": "p.117",
    "evidence_span": "Creep tests were carried out on specimens machined from heavily cold-worked Zircaloy-2 sheet material in both the rolling (longitudinal) and thickness (short-transverse) directions.",
    "alloy_name": "Zircaloy-2",
    "composition_raw": null,
    "specimen_state": "cold-worked",
    "process_step": "machined",
    "test_type": "creep",
    "property_name": null,
    "value": null,
    "value_min": null,
    "value_max": null,
    "unit": null,
    "conditions": {
      "temp_C": null,
      "medium": null,
      "pressure_MPa": null,
      "strain_rate_s-1": null,
      "dpa": null,
      "fluence": null,
      "time_h": null,
      "atmosphere": null
    },
    "metric_type": "judgement",
    "confidence": 1.0
  },
  {
    "source_id": "STP458-EB-Zirconium in the Nuclear Industry_1st Volume_004_chunk1",
    "page_or_fig": "p.117",
    "evidence_span": "The texture of the sheet was such that the majority of grains had basal-plane normals oriented 30 deg from the sheet-normal direction, and was independent of the metallurgical condition.",
    "alloy_name": "Zircaloy-2",
    "composition_raw": null,
    "specimen_state": null,
    "process_step": null,
    "test_type": "texture analysis",
    "property_name": "basal-plane normal orientation",
    "value": 30,
    "value_min": null,
    "value_max": null,
    "unit": "deg",
    "conditions": {
      "temp_C": null,
      "medium": null,
      "pressure_MPa": null,
      "strain_rate_s-1": null,
      "dpa": null,
      "fluence": null,
      "time_h": null,
      "atmosphere": null
    },
    "metric_type": "measurement",
    "confidence": 1.0
  },
  {
    "source_id": "STP458-EB-Zirconium in the Nuclear Industry_1st Volume_004_chunk1",
    "page_or_fig": "p.117",
    "evidence_span": "The creep tests were carried out in the range 100 to 350 C on both as-received (cold-worked) and annealed material.",
    "alloy_name": "Zircaloy-2",
    "composition_raw": null,
    "specimen_state": "cold-worked, annealed",
    "process_step": null,
    "test_type": "creep",
    "property_name": null,
    "value": null,
    "value_min": 100,
    "value_max": 350,
    "unit": "C",
    "conditions": {
      "temp_C": null,
      "medium": null,
      "pressure_MPa": null,
      "strain_rate_s-1": null,
      "dpa": null,
      "fluence": null,
      "time_h": null,
      "atmosphere": null
    },
    "metric_type": "judgement",
    "confidence": 1.0
  },
  {
    "source_id": "STP458-EB-Zirconium in the Nuclear Industry_1st Volume_004_chunk1",
    "page_or_fig": "p.117",
    "evidence_span": "At high stresses (all temperatures) such that rupture occurred in under 1000 h, the longitudinal specimens showed higher creep rates than the short-transverse specimens.",
    "alloy_name": "Zircaloy-2",
    "composition_raw": null,
    "specimen_state": null,
    "process_step": null,
    "test_type": "creep",
    "property_name": "creep rate",
    "value": null,
    "value_min": null,
    "value_max": null,
    "unit": null,
    "conditions": {
      "temp_C": null,
      "medium": null,
      "pressure_MPa": null,
      "strain_rate_s-1": null,
      "dpa": null,
      "fluence": null,
      "time_h": 1000,
      "atmosphere": null
    },
    "metric_type": "judgement",
    "confidence": 1.0
  },
  {
    "source_id": "STP458-EB-Zirconium in the Nuclear Industry_1st Volume_004_chunk1",
    "page_or_fig": "p.117",
    "evidence_span": "However, at lower stresses the texture had very little effect on creep either in cold-worked material throughout the temperature range investigated, or in annealed materials between 250 and 310 C.",
    "alloy_name": "Zircaloy-2",
    "composition_raw": null,
    "specimen_state": "cold-worked, annealed",
    "process_step": null,
    "test_type": "creep",
    "property_name": "creep rate",
    "value": null,
    "value_min": null,
    "value_max": null,
    "unit": null,
    "conditions": {
      "temp_C": 250,
      "medium": null,
      "pressure_MPa": null,
      "strain_rate_s-1": null,
      "dpa": null,
      "fluence": null,
      "time_h": null,
      "atmosphere": null
    },
    "metric_type": "judgement",
    "confidence": 1.0
  },
  {
    "source_id": "STP458-EB-Zirconium in the Nuclear Industry_1st Volume_004_chunk1",
    "page_or_fig": "p.117",
    "evidence_span": "In annealed materials tested at temperatures below 250 and above 310 C the longitudinal specimens had higher creep rates than the short-transverse ones.",
    "alloy_name": "Zircaloy-2",
    "composition_raw": null,
    "specimen_state": "annealed",
    "process_step": null,
    "test_type": "creep",
    "property_name": "creep rate",
    "value": null,
    "value_min": null,
    "value_max": null,
    "unit": null,
    "conditions": {
      "temp_C": 250,
      "medium": null,
      "pressure_MPa": null,
      "strain_rate_s-1": null,
      "dpa": null,
      "fluence": null,
      "time_h": null,
      "atmosphere": null
    },
    "metric_type": "judgement",
    "confidence": 1.0
  },
  {
    "source_id": "STP458-EB-Zirconium in the Nuclear Industry_1st Volume_004_chunk1",
    "page_or_fig": "p.117",
    "evidence_span": "The material exhibited strong dynamic strain aging which reached maximum intensity around 300 C.",
    "alloy_name": "Zircaloy-2",
    "composition_raw": null,
    "specimen_state": null,
    "process_step": null,
    "test_type": "strain aging",
    "property_name": "strain aging intensity",
    "value": null,
    "value_min": null,
    "value_max": null,
    "unit": null,
    "conditions": {
      "temp_C": 300,
      "medium": null,
      "pressure_MPa": null,
      "strain_rate_s-1": null,
      "dpa": null,
      "fluence": null,
      "time_h": null,
      "atmosphere": null
    },
    "metric_type": "judgement",
    "confidence": 1.0
  },
  {
    "source_id": "STP458-EB-Zirconium in the Nuclear Industry_1st Volume_004_chunk1",
    "page_or_fig": "p.117",
    "evidence_span": "In some tests the creep came to a complete stop after about 1000 h.",
    "alloy_name": "Zircaloy-2",
    "composition_raw": null,
    "specimen_state": null,
    "process_step": null,
    "test_type": "creep",
    "property_name": "creep duration",
    "value": 1000,
    "value_min": null,
    "value_max": null,
    "unit": "h",
    "conditions": {
      "temp_C": null,
      "medium": null,
      "pressure_MPa": null,
      "strain_rate_s-1": null,
      "dpa": null,
      "fluence": null,
      "time_h": null,
      "atmosphere": null
    },
    "metric_type": "measurement",
    "confidence": 1.0
  },
  {
    "source_id": "STP458-EB-Zirconium in the Nuclear Industry_1st Volume_004_chunk1",
    "page_or_fig": "p.117",
    "evidence_span": "Activation energy for creep determinations showed little variations with texture, but a very marked peaking in the strain-aging temperature range.",
    "alloy_name": "Zircaloy-2",
    "composition_raw": null,
    "specimen_state": null,
    "process_step": null,
    "test_type": "creep",
    "property_name": "activation energy",
    "value": null,
    "value_min": null,
    "value_max": null,
    "unit": null,
    "conditions": {
      "temp_C": null,
      "medium": null,
      "pressure_MPa": null,
      "strain_rate_s-1": null,
      "dpa": null,
      "fluence": null,
      "time_h": null,
      "atmosphere": null
    },
    "metric_type": "judgement",
    "confidence": 1.0
  },
  {
    "source_id": "STP458-EB-Zirconium in the Nuclear Industry_1st Volume_004_chunk1",
    "page_or_fig": "Table 1",
    "evidence_span": "Zircaloy-2 Cold-rolled~ Batch A . . . 50% after annealing at 800 C",
    "alloy_name": "Zircaloy-2",
    "composition_raw": null,
    "specimen_state": "cold-rolled",
    "process_step": "annealing at 800 C",
    "test_type": null,
    "property_name": null,
    "value": null,
    "value_min": null,
    "value_max": null,
    "unit": null,
    "conditions": {
      "temp_C": 800,
      "medium": null,
      "pressure_MPa": null,
      "strain_rate_s-1": null,
      "dpa": null,
      "fluence": null,
      "time_h": null,
      "atmosphere": null
    },
    "metric_type": "judgement",
    "confidence": 1.0
  },
  {
    "source_id": "STP458-EB-Zirconium in the Nuclear Industry_1st Volume_004_chunk1",
    "page_or_fig": "Table 1",
    "evidence_span": "Zircaloy-2 Cold-rolled~ Batch B. . . 40% after annealing at 760 C",
    "alloy_name": "Zircaloy-2",
    "composition_raw": null,
    "specimen_state": "cold-rolled",
    "process_step": "annealing at 760 C",
    "test_type": null,
    "property_name": null,
    "value": null,
    "value_min": null,
    "value_max": null,
    "unit": null,
    "conditions": {
      "temp_C": 760,
      "medium": null,
      "pressure_MPa": null,
      "strain_rate_s-1": null,
      "dpa": null,
      "fluence": null,
      "time_h": null,
      "atmosphere": null
    },
    "metric_type": "judgement",
    "confidence": 1.0
  },
  {
    "source_id": "STP458-EB-Zirconium in the Nuclear Industry_1st Volume_004_chunk1",
    "page_or_fig": "Table 1",
    "evidence_span": "Sn 1.46, Fe 0.13, Cr 0.09, Ni 0.06 0.086",
    "alloy_name": "Zircaloy-2",
    "composition_raw": "Sn:1.46, Fe:0.13, Cr:0.09, Ni:0.06",
    "specimen_state": null,
    "process_step": null,
    "test_type": null,
    "property_name": null,
    "value": null,
    "value_min": null,
    "value_max": null,
    "unit": "wt%",
    "conditions": {
      "temp_C": null,
      "medium": null,
      "pressure_MPa": null,
      "strain_rate_s-1": null,
      "dpa": null,
      "fluence": null,
      "time_h": null,
      "atmosphere": null
    },
    "metric_type": "measurement",
    "confidence": 1.0
  },
  {
    "source_id": "STP458-EB-Zirconium in the Nuclear Industry_1st Volume_004_chunk1",
    "page_or_fig": "Table 1",
    "evidence_span": "Sn 1.39, Fe 0.14, Cr 0.10, Ni 0.05 0.101",
    "alloy_name": "Zircaloy-2",
    "composition_raw": "Sn:1.39, Fe:0.14, Cr:0.10, Ni:0.05",
    "specimen_state": null,
    "process_step": null,
    "test_type": null,
    "property_name": null,
    "value": null,
    "value_min": null,
    "value_max": null,
    "unit": "wt%",
    "conditions": {
      "temp_C": null,
      "medium": null,
      "pressure_MPa": null,
      "strain_rate_s-1": null,
      "dpa": null,
      "fluence": null,
      "time_h": null,
      "atmosphere": null
    },
    "metric_type": "measurement",
    "confidence": 1.0
  },
  {
    "source_id": "STP458-EB-Zirconium in the Nuclear Industry_1st Volume_004_chunk1",
    "page_or_fig": "Table 2",
    "evidence_span": "Annealed. . . Longitudinal Hardness* VHN 158",
    "alloy_name": "Zircaloy-2",
    "composition_raw": null,
    "specimen_state": "annealed",
    "process_step": null,
    "test_type": "hardness",
    "property_name": "Vickers hardness",
    "value": 158,
    "value_min": null,
    "value_max": null,
    "unit": "VHN",
    "conditions": {
      "temp_C": null,
      "medium": null,
      "pressure_MPa": null,
      "strain_rate_s-1": null,
      "dpa": null,
      "fluence": null,
      "time_h": null,
      "atmosphere": null
    },
    "metric_type": "measurement",
    "confidence": 1.0
  },
  {
    "source_id": "STP458-EB-Zirconium in the Nuclear Industry_1st Volume_004_chunk1",
    "page_or_fig": "Table 2",
    "evidence_span": "Annealed. . . Longitudinal 0.2% Y.S., kpsi 49.0",
    "alloy_name": "Zircaloy-2",
    "composition_raw": null,
    "specimen_state": "annealed",
    "process_step": null,
    "test_type": "tensile",
    "property_name": "0.2% yield strength",
    "value": 49.0,
    "value_min": null,
    "value_max": null,
    "unit": "kpsi",
    "conditions": {
      "temp_C": null,
      "medium": null,
      "pressure_MPa": null,
      "strain_rate_s-1": null,
      "dpa": null,
      "fluence": null,
      "time_h": null,
      "atmosphere": null
    },
    "metric_type": "measurement",
    "confidence": 1.0
  },
  {
    "source_id": "STP458-EB-Zirconium in the Nuclear Industry_1st Volume_004_chunk1",
    "page_or_fig": "Table 2",
    "evidence_span": "Annealed. . . Longitudinal U.T.S., kpsi 65.0",
    "alloy_name": "Zircaloy-2",
    "composition_raw": null,
    "specimen_state": "annealed",
    "process_step": null,
    "test_type": "tensile",
    "property_name": "ultimate tensile strength",
    "value": 65.0,
    "value_min": null,
    "value_max": null,
    "unit": "kpsi",
    "conditions": {
      "temp_C": null,
      "medium": null,
      "pressure_MPa": null,
      "strain_rate_s-1": null,
      "dpa": null,
      "fluence": null,
      "time_h": null,
      "atmosphere": null
    },
    "metric_type": "measurement",
    "confidence": 1.0
  },
  {
    "source_id": "STP458-EB-Zirconium in the Nuclear Industry_1st Volume_004_chunk1",
    "page_or_fig": "Table 2",
    "evidence_span": "Annealed. . . Longitudinal Un.El., % 10.0",
    "alloy_name": "Zircaloy-2",
    "composition_raw": null,
    "specimen_state": "annealed",
    "process_step": null,
    "test_type": "tensile",
    "property_name": "uniform elongation",
    "value": 10.0,
    "value_min": null,
    "value_max": null,
    "unit": "%",
    "conditions": {
      "temp_C": null,
      "medium": null,
      "pressure_MPa": null,
      "strain_rate_s-1": null,
      "dpa": null,
      "fluence": null,
      "time_h": null,
      "atmosphere": null
    },
    "metric_type": "measurement",
    "confidence": 1.0
  },
  {
    "source_id": "STP458-EB-Zirconium in the Nuclear Industry_1st Volume_004_chunk1",
    "page_or_fig": "Table 2",
    "evidence_span": "Annealed. . . Short-transverse Hardness* VHN 192",
    "alloy_name": "Zircaloy-2",
    "composition_raw": null,
    "specimen_state": "annealed",
    "process_step": null,
    "test_type": "hardness",
    "property_name": "Vickers hardness",
    "value": 192,
    "value_min": null,
    "value_max": null,
    "unit": "VHN",
    "conditions": {
      "temp_C": null,
      "medium": null,
      "pressure_MPa": null,
      "strain_rate_s-1": null,
      "dpa": null,
      "fluence": null,
      "time_h": null,
      "atmosphere": null
    },
    "metric_type": "measurement",
    "confidence": 1.0
  },
  {
    "source_id": "STP458-EB-Zirconium in the Nuclear Industry_1st Volume_004_chunk2",
    "page_or_fig": "table",
    "evidence_span": "T310. Longitudinal Annealed 300 30 13.4 0.3a 41.0 6 × 10-1",
    "alloy_name": "Zircaloy-2",
    "composition_raw": null,
    "specimen_state": "Annealed",
    "process_step": null,
    "test_type": "creep",
    "property_name": "Minimum Creep Rate",
    "value": "6e-1",
    "value_min": null,
    "value_max": null,
    "unit": "h-1",
    "conditions": {
      "temp_C": 300,
      "medium": null,
      "pressure_MPa": null,
      "strain_rate_s-1": null,
      "dpa": null,
      "fluence": null,
      "time_h": null,
      "atmosphere": null
    },
    "metric_type": "measurement",
    "confidence": 0.9
  },
  {
    "source_id": "STP458-EB-Zirconium in the Nuclear Industry_1st Volume_004_chunk2",
    "page_or_fig": "table",
    "evidence_span": "T310. Longitudinal Annealed 300 30 13.4 0.3a 41.0 6 × 10-1",
    "alloy_name": "Zircaloy-2",
    "composition_raw": null,
    "specimen_state": "Annealed",
    "process_step": null,
    "test_type": "creep",
    "property_name": "Loading Strain",
    "value": "13.4",
    "value_min": null,
    "value_max": null,
    "unit": "%",
    "conditions": {
      "temp_C": 300,
      "medium": null,
      "pressure_MPa": null,
      "strain_rate_s-1": null,
      "dpa": null,
      "fluence": null,
      "time_h": null,
      "atmosphere": null
    },
    "metric_type": "measurement",
    "confidence": 0.9
  },
  {
    "source_id": "STP458-EB-Zirconium in the Nuclear Industry_1st Volume_004_chunk2",
    "page_or_fig": "table",
    "evidence_span": "T310. Longitudinal Annealed 300 30 13.4 0.3a 41.0 6 × 10-1",
    "alloy_name": "Zircaloy-2",
    "composition_raw": null,
    "specimen_state": "Annealed",
    "process_step": null,
    "test_type": "creep",
    "property_name": "Total Strain",
    "value": "41.0",
    "value_min": null,
    "value_max": null,
    "unit": "%",
    "conditions": {
      "temp_C": 300,
      "medium": null,
      "pressure_MPa": null,
      "strain_rate_s-1": null,
      "dpa": null,
      "fluence": null,
      "time_h": null,
      "atmosphere": null
    },
    "metric_type": "measurement",
    "confidence": 0.9
  },
  {
    "source_id": "STP458-EB-Zirconium in the Nuclear Industry_1st Volume_004_chunk2",
    "page_or_fig": "table",
    "evidence_span": "T280. Longitudinal Cold-worked 300 30 0.46 2 600 0.70 2.0 × 10-7",
    "alloy_name": "Zircaloy-2",
    "composition_raw": null,
    "specimen_state": "Cold-worked",
    "process_step": null,
    "test_type": "creep",
    "property_name": "Minimum Creep Rate",
    "value": "2.0e-7",
    "value_min": null,
    "value_max": null,
    "unit": "h-1",
    "conditions": {
      "temp_C": 300,
      "medium": null,
      "pressure_MPa": null,
      "strain_rate_s-1": null,
      "dpa": null,
      "fluence": null,
      "time_h": null,
      "atmosphere": null
    },
    "metric_type": "measurement",
    "confidence": 0.9
  },
  {
    "source_id": "STP458-EB-Zirconium in the Nuclear Industry_1st Volume_004_chunk2",
    "page_or_fig": "table",
    "evidence_span": "T280. Longitudinal Cold-worked 300 30 0.46 2 600 0.70 2.0 × 10-7",
    "alloy_name": "Zircaloy-2",
    "composition_raw": null,
    "specimen_state": "Cold-worked",
    "process_step": null,
    "test_type": "creep",
    "property_name": "Loading Strain",
    "value": "0.46",
    "value_min": null,
    "value_max": null,
    "unit": "%",
    "conditions": {
      "temp_C": 300,
      "medium": null,
      "pressure_MPa": null,
      "strain_rate_s-1": null,
      "dpa": null,
      "fluence": null,
      "time_h": null,
      "atmosphere": null
    },
    "metric_type": "measurement",
    "confidence": 0.9
  },
  {
    "source_id": "STP458-EB-Zirconium in the Nuclear Industry_1st Volume_004_chunk2",
    "page_or_fig": "table",
    "evidence_span": "T280. Longitudinal Cold-worked 300 30 0.46 2 600 0.70 2.0 × 10-7",
    "alloy_name": "Zircaloy-2",
    "composition_raw": null,
    "specimen_state": "Cold-worked",
    "process_step": null,
    "test_type": "creep",
    "property_name": "Total Strain",
    "value": "0.70",
    "value_min": null,
    "value_max": null,
    "unit": "%",
    "conditions": {
      "temp_C": 300,
      "medium": null,
      "pressure_MPa": null,
      "strain_rate_s-1": null,
      "dpa": null,
      "fluence": null,
      "time_h": null,
      "atmosphere": null
    },
    "metric_type": "measurement",
    "confidence": 0.9
  },
  {
    "source_id": "STP458-EB-Zirconium in the Nuclear Industry_1st Volume_004_chunk2",
    "page_or_fig": "table",
    "evidence_span": "T277. Longitudinal Cold-worked 300 50 2.36 0.1a 13.3 · . .",
    "alloy_name": "Zircaloy-2",
    "composition_raw": null,
    "specimen_state": "Cold-worked",
    "process_step": null,
    "test_type": "creep",
    "property_name": "Loading Strain",
    "value": "2.36",
    "value_min": null,
    "value_max": null,
    "unit": "%",
    "conditions": {
      "temp_C": 300,
      "medium": null,
      "pressure_MPa": null,
      "strain_rate_s-1": null,
      "dpa": null,
      "fluence": null,
      "time_h": null,
      "atmosphere": null
    },
    "metric_type": "measurement",
    "confidence": 0.9
  },
  {
    "source_id": "STP458-EB-Zirconium in the Nuclear Industry_1st Volume_004_chunk2",
    "page_or_fig": "table",
    "evidence_span": "T277. Longitudinal Cold-worked 300 50 2.36 0.1a 13.3 · . .",
    "alloy_name": "Zircaloy-2",
    "composition_raw": null,
    "specimen_state": "Cold-worked",
    "process_step": null,
    "test_type": "creep",
    "property_name": "Total Strain",
    "value": "13.3",
    "value_min": null,
    "value_max": null,
    "unit": "%",
    "conditions": {
      "temp_C": 300,
      "medium": null,
      "pressure_MPa": null,
      "strain_rate_s-1": null,
      "dpa": null,
      "fluence": null,
      "time_h": null,
      "atmosphere": null
    },
    "metric_type": "measurement",
    "confidence": 0.9
  },
  {
    "source_id": "STP458-EB-Zirconium in the Nuclear Industry_1st Volume_004_chunk2",
    "page_or_fig": "table",
    "evidence_span": "T311. Transverse Annealed 300 30 4.6 0.2a 32.0 1.4",
    "alloy_name": "Zircaloy-2",
    "composition_raw": null,
    "specimen_state": "Annealed",
    "process_step": null,
    "test_type": "creep",
    "property_name": "Minimum Creep Rate",
    "value": "1.4",
    "value_min": null,
    "value_max": null,
    "unit": "h-1",
    "conditions": {
      "temp_C": 300,
      "medium": null,
      "pressure_MPa": null,
      "strain_rate_s-1": null,
      "dpa": null,
      "fluence": null,
      "time_h": null,
      "atmosphere": null
    },
    "metric_type": "measurement",
    "confidence": 0.9
  },
  {
    "source_id": "STP458-EB-Zirconium in the Nuclear Industry_1st Volume_004_chunk2",
    "page_or_fig": "table",
    "evidence_span": "T311. Transverse Annealed 300 30 4.6 0.2a 32.0 1.4",
    "alloy_name": "Zircaloy-2",
    "composition_raw": null,
    "specimen_state": "Annealed",
    "process_step": null,
    "test_type": "creep",
    "property_name": "Loading Strain",
    "value": "4.6",
    "value_min": null,
    "value_max": null,
    "unit": "%",
    "conditions": {
      "temp_C": 300,
      "medium": null,
      "pressure_MPa": null,
      "strain_rate_s-1": null,
      "dpa": null,
      "fluence": null,
      "time_h": null,
      "atmosphere": null
    },
    "metric_type": "measurement",
    "confidence": 0.9
  },
  {
    "source_id": "STP458-EB-Zirconium in the Nuclear Industry_1st Volume_004_chunk2",
    "page_or_fig": "table",
    "evidence_span": "T311. Transverse Annealed 300 30 4.6 0.2a 32.0 1.4",
    "alloy_name": "Zircaloy-2",
    "composition_raw": null,
    "specimen_state": "Annealed",
    "process_step": null,
    "test_type": "creep",
    "property_name": "Total Strain",
    "value": "32.0",
    "value_min": null,
    "value_max": null,
    "unit": "%",
    "conditions": {
      "temp_C": 300,
      "medium": null,
      "pressure_MPa": null,
      "strain_rate_s-1": null,
      "dpa": null,
      "fluence": null,
      "time_h": null,
      "atmosphere": null
    },
    "metric_type": "measurement",
    "confidence": 0.9
  },
  {
    "source_id": "STP458-EB-Zirconium in the Nuclear Industry_1st Volume_004_chunk2",
    "page_or_fig": "table",
    "evidence_span": "T279. Transverse Cold-worked 300 30 0.41 2 600 0.62 1.7 × 10-7",
    "alloy_name": "Zircaloy-2",
    "composition_raw": null,
    "specimen_state": "Cold-worked",
    "process_step": null,
    "test_type": "creep",
    "property_name": "Minimum Creep Rate",
    "value": "1.7e-7",
    "value_min": null,
    "value_max": null,
    "unit": "h-1",
    "conditions": {
      "temp_C": 300,
      "medium": null,
      "pressure_MPa": null,
      "strain_rate_s-1": null,
      "dpa": null,
      "fluence": null,
      "time_h": null,
      "atmosphere": null
    },
    "metric_type": "measurement",
    "confidence": 0.9
  },
  {
    "source_id": "STP458-EB-Zirconium in the Nuclear Industry_1st Volume_004_chunk2",
    "page_or_fig": "table",
    "evidence_span": "T279. Transverse Cold-worked 300 30 0.41 2 600 0.62 1.7 × 10-7",
    "alloy_name": "Zircaloy-2",
    "composition_raw": null,
    "specimen_state": "Cold-worked",
    "process_step": null,
    "test_type": "creep",
    "property_name": "Loading Strain",
    "value": "0.41",
    "value_min": null,
    "value_max": null,
    "unit": "%",
    "conditions": {
      "temp_C": 300,
      "medium": null,
      "pressure_MPa": null,
      "strain_rate_s-1": null,
      "dpa": null,
      "fluence": null,
      "time_h": null,
      "atmosphere": null
    },
    "metric_type": "measurement",
    "confidence": 0.9
  },
  {
    "source_id": "STP458-EB-Zirconium in the Nuclear Industry_1st Volume_004_chunk2",
    "page_or_fig": "table",
    "evidence_span": "T279. Transverse Cold-worked 300 30 0.41 2 600 0.62 1.7 × 10-7",
    "alloy_name": "Zircaloy-2",
    "composition_raw": null,
    "specimen_state": "Cold-worked",
    "process_step": null,
    "test_type": "creep",
    "property_name": "Total Strain",
    "value": "0.62",
    "value_min": null,
    "value_max": null,
    "unit": "%",
    "conditions": {
      "temp_C": 300,
      "medium": null,
      "pressure_MPa": null,
      "strain_rate_s-1": null,
      "dpa": null,
      "fluence": null,
      "time_h": null,
      "atmosphere": null
    },
    "metric_type": "measurement",
    "confidence": 0.9
  },
  {
    "source_id": "STP458-EB-Zirconium in the Nuclear Industry_1st Volume_004_chunk2",
    "page_or_fig": "table",
    "evidence_span": "T278. Transverse Cold-worked 300 50 failed on loading 10.1",
    "alloy_name": "Zircaloy-2",
    "composition_raw": null,
    "specimen_state": "Cold-worked",
    "process_step": null,
    "test_type": "creep",
    "property_name": "Total Strain",
    "value": "10.1",
    "value_min": null,
    "value_max": null,
    "unit": "%",
    "conditions": {
      "temp_C": 300,
      "medium": null,
      "pressure_MPa": null,
      "strain_rate_s-1": null,
      "dpa": null,
      "fluence": null,
      "time_h": null,
      "atmosphere": null
    },
    "metric_type": "measurement",
    "confidence": 0.9
  },
  {
    "source_id": "STP458-EB-Zirconium in the Nuclear Industry_1st Volume_004_chunk2",
    "page_or_fig": "table",
    "evidence_span": "T309. Short-transverse Annealed 300 30 0.36 188 0.81 1.2 × 10-5",
    "alloy_name": "Zircaloy-2",
    "composition_raw": null,
    "specimen_state": "Annealed",
    "process_step": null,
    "test_type": "creep",
    "property_name": "Minimum Creep Rate",
    "value": "1.2e-5",
    "value_min": null,
    "value_max": null,
    "unit": "h-1",
    "conditions": {
      "temp_C": 300,
      "medium": null,
      "pressure_MPa": null,
      "strain_rate_s-1": null,
      "dpa": null,
      "fluence": null,
      "time_h": null,
      "atmosphere": null
    },
    "metric_type": "measurement",
    "confidence": 0.9
  },
  {
    "source_id": "STP458-EB-Zirconium in the Nuclear Industry_1st Volume_004_chunk2",
    "page_or_fig": "table",
    "evidence_span": "T309. Short-transverse Annealed 300 30 0.36 188 0.81 1.2 × 10-5",
    "alloy_name": "Zircaloy-2",
    "composition_raw": null,
    "specimen_state": "Annealed",
    "process_step": null,
    "test_type": "creep",
    "property_name": "Loading Strain",
    "value": "0.36",
    "value_min": null,
    "value_max": null,
    "unit": "%",
    "conditions": {
      "temp_C": 300,
      "medium": null,
      "pressure_MPa": null,
      "strain_rate_s-1": null,
      "dpa": null,
      "fluence": null,
      "time_h": null,
      "atmosphere": null
    },
    "metric_type": "measurement",
    "confidence": 0.9
  },
  {
    "source_id": "STP458-EB-Zirconium in the Nuclear Industry_1st Volume_004_chunk2",
    "page_or_fig": "table",
    "evidence_span": "T309. Short-transverse Annealed 300 30 0.36 188 0.81 1.2 × 10-5",
    "alloy_name": "Zircaloy-2",
    "composition_raw": null,
    "specimen_state": "Annealed",
    "process_step": null,
    "test_type": "creep",
    "property_name": "Total Strain",
    "value": "0.81",
    "value_min": null,
    "value_max": null,
    "unit": "%",
    "conditions": {
      "temp_C": 300,
      "medium": null,
      "pressure_MPa": null,
      "strain_rate_s-1": null,
      "dpa": null,
      "fluence": null,
      "time_h": null,
      "atmosphere": null
    },
    "metric_type": "measurement",
    "confidence": 0.9
  },
  {
    "source_id": "STP458-EB-Zirconium in the Nuclear Industry_1st Volume_004_chunk2",
    "page_or_fig": "table",
    "evidence_span": "T281 Short-transverse Cold-worked 300 30 0.45 0.76 2 600 2 800 0.76 2.1 × 10-7",
    "alloy_name": "Zircaloy-2",
    "composition_raw": null,
    "specimen_state": "Cold-worked",
    "process_step": null,
    "test_type": "creep",
    "property_name": "Minimum Creep Rate",
    "value": "2.1e-7",
    "value_min": null,
    "value_max": null,
    "unit": "h-1",
    "conditions": {
      "temp_C": 300,
      "medium": null,
      "pressure_MPa": null,
      "strain_rate_s-1": null,
      "dpa": null,
      "fluence": null,
      "time_h": null,
      "atmosphere": null
    },
    "metric_type": "measurement",
    "confidence": 0.9
  },
  {
    "source_id": "STP458-EB-Zirconium in the Nuclear Industry_1st Volume_004_chunk2",
    "page_or_fig": "table",
    "evidence_span": "T281 Short-transverse Cold-worked 300 30 0.45 0.76 2 600 2 800 0.76 2.1 × 10-7",
    "alloy_name": "Zircaloy-2",
    "composition_raw": null,
    "specimen_state": "Cold-worked",
    "process_step": null,
    "test_type": "creep",
    "property_name": "Loading Strain",
    "value": "0.45",
    "value_min": null,
    "value_max": null,
    "unit": "%",
    "conditions": {
      "temp_C": 300,
      "medium": null,
      "pressure_MPa": null,
      "strain_rate_s-1": null,
      "dpa": null,
      "fluence": null,
      "time_h": null,
      "atmosphere": null
    },
    "metric_type": "measurement",
    "confidence": 0.9
  },
  {
    "source_id": "STP458-EB-Zirconium in the Nuclear Industry_1st Volume_004_chunk2",
    "page_or_fig": "table",
    "evidence_span": "T281 Short-transverse Cold-worked 300 30 0.45 0.76 2 600 2 800 0.76 2.1 × 10-7",
    "alloy_name": "Zircaloy-2",
    "composition_raw": null,
    "specimen_state": "Cold-worked",
    "process_step": null,
    "test_type": "creep",
    "property_name": "Total Strain",
    "value": "0.76",
    "value_min": null,
    "value_max": null,
    "unit": "%",
    "conditions": {
      "temp_C": 300,
      "medium": null,
      "pressure_MPa": null,
      "strain_rate_s-1": null,
      "dpa": null,
      "fluence": null,
      "time_h": null,
      "atmosphere": null
    },
    "metric_type": "measurement",
    "confidence": 0.9
  },
  {
    "source_id": "STP458-EB-Zirconium in the Nuclear Industry_1st Volume_004_chunk3",
    "page_or_fig": "text",
    "evidence_span": "At temperatures below about half the melting point (below $6 5 0 \\mathrm { { C } }$ for dilute zirconium alloys [13]) one would normally expect the value of the activation energy for creep to be below that for self-diffusion [14], that is, below 46,000 cal/mole [15].",
    "alloy_name": "dilute zirconium alloys",
    "composition_raw": null,
    "specimen_state": null,
    "process_step": null,
    "test_type": "creep",
    "property_name": "activation energy for creep",
    "value": null,
    "value_min": null,
    "value_max": 46000,
    "unit": "cal/mole",
    "conditions": {
      "temp_C": 650,
      "medium": null,
      "pressure_MPa": null,
      "strain_rate_s-1": null,
      "dpa": null,
      "fluence": null,
      "time_h": null,
      "atmosphere": null
    },
    "metric_type": "judgement",
    "confidence": 0.9
  },
  {
    "source_id": "STP458-EB-Zirconium in the Nuclear Industry_1st Volume_004_chunk3",
    "page_or_fig": "text",
    "evidence_span": "The anomalously high values that were obtained with Zircaloy-2 between 250 and $4 0 0 \\mathrm { { C } }$ during this investigation (Fig. 9) as well as by Holmes [16] are attributed to a solute-dislocation interaction.",
    "alloy_name": "Zircaloy-2",
    "composition_raw": null,
    "specimen_state": null,
    "process_step": null,
    "test_type": "creep",
    "property_name": "activation energy for creep",
    "value": null,
    "value_min": null,
    "value_max": null,
    "unit": null,
    "conditions": {
      "temp_C": 250,
      "medium": null,
      "pressure_MPa": null,
      "strain_rate_s-1": null,
      "dpa": null,
      "fluence": null,
      "time_h": null,
      "atmosphere": null
    },
    "metric_type": "judgement",
    "confidence": 0.9
  },
  {
    "source_id": "STP458-EB-Zirconium in the Nuclear Industry_1st Volume_004_chunk3",
    "page_or_fig": "text",
    "evidence_span": "The anomalously high values that were obtained with Zircaloy-2 between 250 and $4 0 0 \\mathrm { { C } }$ during this investigation (Fig. 9) as well as by Holmes [16] are attributed to a solute-dislocation interaction.",
    "alloy_name": "Zircaloy-2",
    "composition_raw": null,
    "specimen_state": null,
    "process_step": null,
    "test_type": "creep",
    "property_name": "activation energy for creep",
    "value": null,
    "value_min": null,
    "value_max": null,
    "unit": null,
    "conditions": {
      "temp_C": 400,
      "medium": null,
      "pressure_MPa": null,
      "strain_rate_s-1": null,
      "dpa": null,
      "fluence": null,
      "time_h": null,
      "atmosphere": null
    },
    "metric_type": "judgement",
    "confidence": 0.9
  },
  {
    "source_id": "STP458-EB-Zirconium in the Nuclear Industry_1st Volume_004_chunk3",
    "page_or_fig": "Table 4",
    "evidence_span": "T458a . . . 100 10 0.037 646 0.057 not measurable",
    "alloy_name": null,
    "composition_raw": null,
    "specimen_state": "Cold-Worked",
    "process_step": null,
    "test_type": "creep",
    "property_name": "loading strain",
    "value": 0.037,
    "value_min": null,
    "value_max": null,
    "unit": "%",
    "conditions": {
      "temp_C": 100,
      "medium": null,
      "pressure_MPa": 10,
      "strain_rate_s-1": null,
      "dpa": null,
      "fluence": null,
      "time_h": 646,
      "atmosphere": null
    },
    "metric_type": "measurement",
    "confidence": 0.95
  },
  {
    "source_id": "STP458-EB-Zirconium in the Nuclear Industry_1st Volume_004_chunk3",
    "page_or_fig": "Table 4",
    "evidence_span": "T458a . . . 100 10 0.037 646 0.057 not measurable",
    "alloy_name": null,
    "composition_raw": null,
    "specimen_state": "Cold-Worked",
    "process_step": null,
    "test_type": "creep",
    "property_name": "total strain",
    "value": 0.057,
    "value_min": null,
    "value_max": null,
    "unit": "%",
    "conditions": {
      "temp_C": 100,
      "medium": null,
      "pressure_MPa": 10,
      "strain_rate_s-1": null,
      "dpa": null,
      "fluence": null,
      "time_h": 646,
      "atmosphere": null
    },
    "metric_type": "measurement",
    "confidence": 0.95
  },
  {
    "source_id": "STP458-EB-Zirconium in the Nuclear Industry_1st Volume_004_chunk3",
    "page_or_fig": "Table 4",
    "evidence_span": "T458a . . . 100 10 0.037 646 0.057 not measurable",
    "alloy_name": null,
    "composition_raw": null,
    "specimen_state": "Cold-Worked",
    "process_step": null,
    "test_type": "creep",
    "property_name": "minimum creep rate",
    "value": null,
    "value_min": null,
    "value_max": null,
    "unit": "h-1",
    "conditions": {
      "temp_C": 100,
      "medium": null,
      "pressure_MPa": 10,
      "strain_rate_s-1": null,
      "dpa": null,
      "fluence": null,
      "time_h": 646,
      "atmosphere": null
    },
    "metric_type": "judgement",
    "confidence": 0.95
  },
  {
    "source_id": "STP458-EB-Zirconium in the Nuclear Industry_1st Volume_004_chunk3",
    "page_or_fig": "Table 4",
    "evidence_span": "T449a . . . 100 20 0.408 360 0.485 1.5 × 10-7",
    "alloy_name": null,
    "composition_raw": null,
    "specimen_state": "Cold-Worked",
    "process_step": null,
    "test_type": "creep",
    "property_name": "loading strain",
    "value": 0.408,
    "value_min": null,
    "value_max": null,
    "unit": "%",
    "conditions": {
      "temp_C": 100,
      "medium": null,
      "pressure_MPa": 20,
      "strain_rate_s-1": null,
      "dpa": null,
      "fluence": null,
      "time_h": 360,
      "atmosphere": null
    },
    "metric_type": "measurement",
    "confidence": 0.95
  },
  {
    "source_id": "STP458-EB-Zirconium in the Nuclear Industry_1st Volume_004_chunk3",
    "page_or_fig": "Table 4",
    "evidence_span": "T449a . . . 100 20 0.408 360 0.485 1.5 × 10-7",
    "alloy_name": null,
    "composition_raw": null,
    "specimen_state": "Cold-Worked",
    "process_step": null,
    "test_type": "creep",
    "property_name": "total strain",
    "value": 0.485,
    "value_min": null,
    "value_max": null,
    "unit": "%",
    "conditions": {
      "temp_C": 100,
      "medium": null,
      "pressure_MPa": 20,
      "strain_rate_s-1": null,
      "dpa": null,
      "fluence": null,
      "time_h": 360,
      "atmosphere": null
    },
    "metric_type": "measurement",
    "confidence": 0.95
  },
  {
    "source_id": "STP458-EB-Zirconium in the Nuclear Industry_1st Volume_004_chunk3",
    "page_or_fig": "Table 4",
    "evidence_span": "T449a . . . 100 20 0.408 360 0.485 1.5 × 10-7",
    "alloy_name": null,
    "composition_raw": null,
    "specimen_state": "Cold-Worked",
    "process_step": null,
    "test_type": "creep",
    "property_name": "minimum creep rate",
    "value": 1.5e-07,
    "value_min": null,
    "value_max": null,
    "unit": "h-1",
    "conditions": {
      "temp_C": 100,
      "medium": null,
      "pressure_MPa": 20,
      "strain_rate_s-1": null,
      "dpa": null,
      "fluence": null,
      "time_h": 360,
      "atmosphere": null
    },
    "metric_type": "measurement",
    "confidence": 0.95
  },
  {
    "source_id": "STP458-EB-Zirconium in the Nuclear Industry_1st Volume_004_chunk3",
    "page_or_fig": "Table 4",
    "evidence_span": "T433. . . 100 30 0.566 671 0.667 1.5 × 10-7",
    "alloy_name": null,
    "composition_raw": null,
    "specimen_state": "Cold-Worked",
    "process_step": null,
    "test_type": "creep",
    "property_name": "loading strain",
    "value": 0.566,
    "value_min": null,
    "value_max": null,
    "unit": "%",
    "conditions": {
      "temp_C": 100,
      "medium": null,
      "pressure_MPa": 30,
      "strain_rate_s-1": null,
      "dpa": null,
      "fluence": null,
      "time_h": 671,
      "atmosphere": null
    },
    "metric_type": "measurement",
    "confidence": 0.95
  },
  {
    "source_id": "STP458-EB-Zirconium in the Nuclear Industry_1st Volume_004_chunk3",
    "page_or_fig": "Table 4",
    "evidence_span": "T433. . . 100 30 0.566 671 0.667 1.5 × 10-7",
    "alloy_name": null,
    "composition_raw": null,
    "specimen_state": "Cold-Worked",
    "process_step": null,
    "test_type": "creep",
    "property_name": "total strain",
    "value": 0.667,
    "value_min": null,
    "value_max": null,
    "unit": "%",
    "conditions": {
      "temp_C": 100,
      "medium": null,
      "pressure_MPa": 30,
      "strain_rate_s-1": null,
      "dpa": null,
      "fluence": null,
      "time_h": 671,
      "atmosphere": null
    },
    "metric_type": "measurement",
    "confidence": 0.95
  },
  {
    "source_id": "STP458-EB-Zirconium in the Nuclear Industry_1st Volume_004_chunk3",
    "page_or_fig": "Table 4",
    "evidence_span": "T433. . . 100 30 0.566 671 0.667 1.5 × 10-7",
    "alloy_name": null,
    "composition_raw": null,
    "specimen_state": "Cold-Worked",
    "process_step": null,
    "test_type": "creep",
    "property_name": "minimum creep rate",
    "value": 1.5e-07,
    "value_min": null,
    "value_max": null,
    "unit": "h-1",
    "conditions": {
      "temp_C": 100,
      "medium": null,
      "pressure_MPa": 30,
      "strain_rate_s-1": null,
      "dpa": null,
      "fluence": null,
      "time_h": 671,
      "atmosphere": null
    },
    "metric_type": "measurement",
    "confidence": 0.95
  },
  {
    "source_id": "STP458-EB-Zirconium in the Nuclear Industry_1st Volume_004_chunk3",
    "page_or_fig": "Table 4",
    "evidence_span": "T460a . . . 100 40 0.451 526 0.490 not measurable",
    "alloy_name": null,
    "composition_raw": null,
    "specimen_state": "Cold-Worked",
    "process_step": null,
    "test_type": "creep",
    "property_name": "loading strain",
    "value": 0.451,
    "value_min": null,
