Repository: Zuozhuo/info-extract

File: zr_output/STP458-EB-Zirconium in the Nuclear Industry_1st Volume_009/STP458-EB-Zirconium in the Nuclear Industry_1st Volume_009__a.json (part 1 of 2)
[
  {
    "source_id": "STP458-EB-Zirconium in the Nuclear Industry_1st Volume_009_chunk1",
    "page_or_fig": "abstract",
    "evidence_span": "The investigation showed that the strength of the Zircaloy-2 decreased by 50 percent between room temperature and 400 C",
    "alloy_name": "Zircaloy-2",
    "composition_raw": null,
    "specimen_state": "hydrided",
    "process_step": null,
    "test_type": null,
    "property_name": "strength",
    "value": null,
    "value_min": null,
    "value_max": null,
    "unit": null,
    "conditions": {
      "temp_C": [
        20,
        400
      ],
      "medium": null,
      "pressure_MPa": null,
      "strain_rate_s-1": null,
      "dpa": null,
      "fluence": null,
      "time_h": null,
      "atmosphere": null
    },
    "metric_type": "judgement",
    "confidence": 0.9
  },
  {
    "source_id": "STP458-EB-Zirconium in the Nuclear Industry_1st Volume_009_chunk1",
    "page_or_fig": "abstract",
    "evidence_span": "To maintain adequate ductility above 200 C in hydrided Zircaloy-2 tubing tested under biaxial stress, it is necessary to specify an upper limit in the region of 400 ppm for hydrogen content",
    "alloy_name": "Zircaloy-2",
    "composition_raw": null,
    "specimen_state": "hydrided",
    "process_step": null,
    "test_type": "biaxial stress",
    "property_name": "ductility",
    "value": null,
    "value_min": null,
    "value_max": null,
    "unit": null,
    "conditions": {
      "temp_C": 200,
      "medium": null,
      "pressure_MPa": null,
      "strain_rate_s-1": null,
      "dpa": null,
      "fluence": null,
      "time_h": null,
      "atmosphere": null
    },
    "metric_type": "judgement",
    "confidence": 0.9
  },
  {
    "source_id": "STP458-EB-Zirconium in the Nuclear Industry_1st Volume_009_chunk1",
    "page_or_fig": "abstract",
    "evidence_span": "The least ductile condition cold is with an external hydride layer present",
    "alloy_name": "Zircaloy-2",
    "composition_raw": null,
    "specimen_state": "external hydride layer",
    "process_step": null,
    "test_type": null,
    "property_name": "ductility",
    "value": null,
    "value_min": null,
    "value_max": null,
    "unit": null,
    "conditions": {
      "temp_C": 20,
      "medium": null,
      "pressure_MPa": null,
      "strain_rate_s-1": null,
      "dpa": null,
      "fluence": null,
      "time_h": null,
      "atmosphere": null
    },
    "metric_type": "judgement",
    "confidence": 0.9
  },
  {
    "source_id": "STP458-EB-Zirconium in the Nuclear Industry_1st Volume_009_chunk1",
    "page_or_fig": "abstract",
    "evidence_span": "the ductility can be significantly improved if this layer is absorbed entirely into the tube wall",
    "alloy_name": "Zircaloy-2",
    "composition_raw": null,
    "specimen_state": "hydride absorbed into tube wall",
    "process_step": "diffusion anneal",
    "test_type": null,
    "property_name": "ductility",
    "value": null,
    "value_min": null,
    "value_max": null,
    "unit": null,
    "conditions": {
      "temp_C": null,
      "medium": null,
      "pressure_MPa": null,
      "strain_rate_s-1": null,
      "dpa": null,
      "fluence": null,
      "time_h": null,
      "atmosphere": null
    },
    "metric_type": "judgement",
    "confidence": 0.9
  },
  {
    "source_id": "STP458-EB-Zirconium in the Nuclear Industry_1st Volume_009_chunk1",
    "page_or_fig": "abstract",
    "evidence_span": "the critical threshold for hydrogen embrittlement can be raised from 70 to 450 ppm H2 in the tube wall",
    "alloy_name": "Zircaloy-2",
    "composition_raw": null,
    "specimen_state": "hydride absorbed into tube wall",
    "process_step": "diffusion anneal",
    "test_type": null,
    "property_name": "hydrogen embrittlement threshold",
    "value": 450,
    "value_min": 70,
    "value_max": 450,
    "unit": "ppm H2",
    "conditions": {
      "temp_C": null,
      "medium": null,
      "pressure_MPa": null,
      "strain_rate_s-1": null,
      "dpa": null,
      "fluence": null,
      "time_h": null,
      "atmosphere": null
    },
    "metric_type": "value",
    "confidence": 0.9
  },
  {
    "source_id": "STP458-EB-Zirconium in the Nuclear Industry_1st Volume_009_chunk1",
    "page_or_fig": "abstract",
    "evidence_span": "Ring tension tests are not as sensitive to hydride embrittlement as the biaxially stressed tube-burst test",
    "alloy_name": "Zircaloy-2",
    "composition_raw": null,
    "specimen_state": "hydrided",
    "process_step": null,
    "test_type": "ring tension",
    "property_name": "sensitivity to hydride embrittlement",
    "value": null,
    "value_min": null,
    "value_max": null,
    "unit": null,
    "conditions": {
      "temp_C": null,
      "medium": null,
      "pressure_MPa": null,
      "strain_rate_s-1": null,
      "dpa": null,
      "fluence": null,
      "time_h": null,
      "atmosphere": null
    },
    "metric_type": "judgement",
    "confidence": 0.9
  },
  {
    "source_id": "STP458-EB-Zirconium in the Nuclear Industry_1st Volume_009_chunk1",
    "page_or_fig": "introduction",
    "evidence_span": "Platelets oriented nearly perpendicular to the deforming tensile stress caused large reductions in strength and ductility when cold at small hydrogen concentrations (~50 ppm)",
    "alloy_name": "Zircaloy-2",
    "composition_raw": null,
    "specimen_state": "hydrided with perpendicular platelets",
    "process_step": null,
    "test_type": null,
    "property_name": "strength",
    "value": null,
    "value_min": null,
    "value_max": null,
    "unit": null,
    "conditions": {
      "temp_C": 20,
      "medium": null,
      "pressure_MPa": null,
      "strain_rate_s-1": null,
      "dpa": null,
      "fluence": null,
      "time_h": null,
      "atmosphere": null
    },
    "metric_type": "judgement",
    "confidence": 0.9
  },
  {
    "source_id": "STP458-EB-Zirconium in the Nuclear Industry_1st Volume_009_chunk1",
    "page_or_fig": "introduction",
    "evidence_span": "Platelets oriented nearly perpendicular to the deforming tensile stress caused large reductions in strength and ductility when cold at small hydrogen concentrations (~50 ppm)",
    "alloy_name": "Zircaloy-2",
    "composition_raw": null,
    "specimen_state": "hydrided with perpendicular platelets",
    "process_step": null,
    "test_type": null,
    "property_name": "ductility",
    "value": null,
    "value_min": null,
    "value_max": null,
    "unit": null,
    "conditions": {
      "temp_C": 20,
      "medium": null,
      "pressure_MPa": null,
      "strain_rate_s-1": null,
      "dpa": null,
      "fluence": null,
      "time_h": null,
      "atmosphere": null
    },
    "metric_type": "judgement",
    "confidence": 0.9
  },
  {
    "source_id": "STP458-EB-Zirconium in the Nuclear Industry_1st Volume_009_chunk1",
    "page_or_fig": "introduction",
    "evidence_span": "platelets oriented nearly parallel to the stress axis had relatively little effect up to ~500 ppm H2",
    "alloy_name": "Zircaloy-2",
    "composition_raw": null,
    "specimen_state": "hydrided with parallel platelets",
    "process_step": null,
    "test_type": null,
    "property_name": "mechanical properties",
    "value": null,
    "value_min": null,
    "value_max": null,
    "unit": null,
    "conditions": {
      "temp_C": null,
      "medium": null,
      "pressure_MPa": null,
      "strain_rate_s-1": null,
      "dpa": null,
      "fluence": null,
      "time_h": null,
      "atmosphere": null
    },
    "metric_type": "judgement",
    "confidence": 0.9
  },
  {
    "source_id": "STP458-EB-Zirconium in the Nuclear Industry_1st Volume_009_chunk1",
    "page_or_fig": "introduction",
    "evidence_span": "tube-burst tests under biaxial stress conditions on Zircaloy-2 containing circumferentially aligned hydride at ~70 ppm hydrogen internal level, together with an external layer of hydride, have shown circumferential strains to failure of only 1.5 percent at room temperature",
    "alloy_name": "Zircaloy-2",
    "composition_raw": null,
    "specimen_state": "circumferentially aligned hydride with external layer",
    "process_step": null,
    "test_type": "tube-burst",
    "property_name": "circumferential strain to failure",
    "value": 1.5,
    "value_min": null,
    "value_max": null,
    "unit": "%",
    "conditions": {
      "temp_C": 20,
      "medium": null,
      "pressure_MPa": null,
      "strain_rate_s-1": null,
      "dpa": null,
      "fluence": null,
      "time_h": null,
      "atmosphere": null
    },
    "metric_type": "value",
    "confidence": 0.9
  },
  {
    "source_id": "STP458-EB-Zirconium in the Nuclear Industry_1st Volume_009_chunk1",
    "page_or_fig": "introduction",
    "evidence_span": "Two methods of hydriding were used: electrolytic with a diffusion anneal for levels up to ~450 ppm H2; and heating in an aqueous LiOH solution for the higher levels of hydrogen",
    "alloy_name": "Zircaloy-2",
    "composition_raw": null,
    "specimen_state": "hydrided",
    "process_step": "electrolytic hydriding with diffusion anneal",
    "test_type": null,
    "property_name": "hydrogen content",
    "value": 450,
    "value_min": null,
    "value_max": null,
    "unit": "ppm H2",
    "conditions": {
      "temp_C": null,
      "medium": null,
      "pressure_MPa": null,
      "strain_rate_s-1": null,
      "dpa": null,
      "fluence": null,
      "time_h": null,
      "atmosphere": null
    },
    "metric_type": "value",
    "confidence": 0.9
  },
  {
    "source_id": "STP458-EB-Zirconium in the Nuclear Industry_1st Volume_009_chunk1",
    "page_or_fig": "experimental procedure",
    "evidence_span": "The tubes were finally stress relieved at 515 C for 6 h",
    "alloy_name": "Zircaloy-2",
    "composition_raw": null,
    "specimen_state": "as-received",
    "process_step": "stress relief",
    "test_type": null,
    "property_name": null,
    "value": null,
    "value_min": null,
    "value_max": null,
    "unit": null,
    "conditions": {
      "temp_C": 515,
      "medium": null,
      "pressure_MPa": null,
      "strain_rate_s-1": null,
      "dpa": null,
      "fluence": null,
      "time_h": 6,
      "atmosphere": null
    },
    "metric_type": "process",
    "confidence": 0.9
  },
  {
    "source_id": "STP458-EB-Zirconium in the Nuclear Industry_1st Volume_009_chunk1",
    "page_or_fig": "experimental procedure",
    "evidence_span": "The asreceived tubing has a hydrogen content between 20 and 25 ppm",
    "alloy_name": "Zircaloy-2",
    "composition_raw": null,
    "specimen_state": "as-received",
    "process_step": null,
    "test_type": null,
    "property_name": "hydrogen content",
    "value": null,
    "value_min": 20,
    "value_max": 25,
    "unit": "ppm",
    "conditions": {
      "temp_C": null,
      "medium": null,
      "pressure_MPa": null,
      "strain_rate_s-1": null,
      "dpa": null,
      "fluence": null,
      "time_h": null,
      "atmosphere": null
    },
    "metric_type": "value",
    "confidence": 0.9
  },
  {
    "source_id": "STP458-EB-Zirconium in the Nuclear Industry_1st Volume_009_chunk1",
    "page_or_fig": "experimental procedure",
    "evidence_span": "when hydrided, all the tubing had a very high degree (~95 percent) of circumferentially-aligned hydride",
    "alloy_name": "Zircaloy-2",
    "composition_raw": null,
    "specimen_state": "hydrided",
    "process_step": null,
    "test_type": null,
    "property_name": "circumferentially-aligned hydride fraction",
    "value": 95,
    "value_min": null,
    "value_max": null,
    "unit": "%",
    "conditions": {
      "temp_C": null,
      "medium": null,
      "pressure_MPa": null,
      "strain_rate_s-1": null,
      "dpa": null,
      "fluence": null,
      "time_h": null,
      "atmosphere": null
    },
    "metric_type": "value",
    "confidence": 0.9
  },
  {
    "source_id": "STP458-EB-Zirconium in the Nuclear Industry_1st Volume_009_chunk1",
    "page_or_fig": "experimental procedure",
    "evidence_span": "The tubing was then electrolytically hydrided at 90±3 C in a dilute solution of H2SO4 in H2O",
    "alloy_name": "Zircaloy-2",
    "composition_raw": null,
    "specimen_state": null,
    "process_step": "electrolytic hydriding",
    "test_type": null,
    "property_name": null,
    "value": null,
    "value_min": null,
    "value_max": null,
    "unit": null,
    "conditions": {
      "temp_C": 90,
      "medium": "dilute H2SO4 in H2O",
      "pressure_MPa": null,
      "strain_rate_s-1": null,
      "dpa": null,
      "fluence": null,
      "time_h": null,
      "atmosphere": null
    },
    "metric_type": "process",
    "confidence": 0.9
  },
  {
    "source_id": "STP458-EB-Zirconium in the Nuclear Industry_1st Volume_009_chunk1",
    "page_or_fig": "experimental procedure",
    "evidence_span": "The time of electrolytic hydriding was varied between 16 and 48 h to give thicker hydride layers and hence progressively increasing hydrogen levels in the tube after heating",
    "alloy_name": "Zircaloy-2",
    "composition_raw": null,
    "specimen_state": null,
    "process_step": "electrolytic hydriding",
    "test_type": null,
    "property_name": "hydriding time",
    "value": null,
    "value_min": 16,
    "value_max": 48,
    "unit": "h",
    "conditions": {
      "temp_C": null,
      "medium": null,
      "pressure_MPa": null,
      "strain_rate_s-1": null,
      "dpa": null,
      "fluence": null,
      "time_h": null,
      "atmosphere": null
    },
    "metric_type": "value",
    "confidence": 0.9
  },
  {
    "source_id": "STP458-EB-Zirconium in the Nuclear Industry_1st Volume_009_chunk1",
    "page_or_fig": "experimental procedure",
    "evidence_span": "at the upper levels (450 ppm H2), some of the hydrogen may still be present as a thin external layer not fully absorbed into the tube",
    "alloy_name": "Zircaloy-2",
    "composition_raw": null,
    "specimen_state": "partially absorbed hydride",
    "process_step": "electrolytic hydriding with diffusion anneal",
    "test_type": null,
    "property_name": "hydrogen content",
    "value": 450,
    "value_min": null,
    "value_max": null,
    "unit": "ppm H2",
    "conditions": {
      "temp_C": null,
      "medium": null,
      "pressure_MPa": null,
      "strain_rate_s-1": null,
      "dpa": null,
      "fluence": null,
      "time_h": null,
      "atmosphere": null
    },
    "metric_type": "value",
    "confidence": 0.9
  },
  {
    "source_id": "STP458-EB-Zirconium in the Nuclear Industry_1st Volume_009_chunk1",
    "page_or_fig": "experimental procedure",
    "evidence_span": "tubes were heated in an autoclave containing an aqueous LiOH solution (48 g/liter) at a temperature of 283 C and a pressure of 1000 psi",
    "alloy_name": "Zircaloy-2",
    "composition_raw": null,
    "specimen_state": null,
    "process_step": "autoclave hydriding",
    "test_type": null,
    "property_name": null,
    "value": null,
    "value_min": null,
    "value_max": null,
    "unit": null,
    "conditions": {
      "temp_C": 283,
      "medium": "aqueous LiOH solution (48 g/liter)",
      "pressure_MPa": 6.89476,
      "strain_rate_s-1": null,
      "dpa": null,
      "fluence": null,
      "time_h": null,
      "atmosphere": null
    },
    "metric_type": "process",
    "confidence": 0.9
  },
  {
    "source_id": "STP458-EB-Zirconium in the Nuclear Industry_1st Volume_009_chunk2",
    "page_or_fig": "text",
    "evidence_span": "Closed-end tube-burst specimens were prepared from 6-in. long tube with welded end plugs and a small capillary tube leading to the pressure connections. The heat-affected zones of the welds were protected by Zircaloy collars.",
    "alloy_name": "Zircaloy-2",
    "composition_raw": null,
    "specimen_state": "tube",
    "process_step": "welded end plugs, Zircaloy collar protection",
    "test_type": "tube-burst",
    "property_name": null,
    "value": null,
    "value_min": null,
    "value_max": null,
    "unit": null,
    "conditions": {},
    "metric_type": "judgement",
    "confidence": 0.9
  },
  {
    "source_id": "STP458-EB-Zirconium in the Nuclear Industry_1st Volume_009_chunk2",
    "page_or_fig": "text",
    "evidence_span": "Stainless-steel inserts were used to reduce the volume of free space, thereby reducing the amount of stored energy released on fracture from the compressed gas. This was necessary to avoid shattering the specimens on failure in the lower temperature range (up to 175 C).",
    "alloy_name": "Zircaloy-2",
    "composition_raw": null,
    "specimen_state": "tube",
    "process_step": "stainless-steel inserts",
    "test_type": "tube-burst",
    "property_name": null,
    "value": null,
    "value_min": null,
    "value_max": null,
    "unit": null,
    "conditions": {
      "temp_C": 175.0
    },
    "metric_type": "judgement",
    "confidence": 0.9
  },
  {
    "source_id": "STP458-EB-Zirconium in the Nuclear Industry_1st Volume_009_chunk2",
    "page_or_fig": "text",
    "evidence_span": "The tubes were burst in a direct resistance heating rig with the specimen held at its ends between water-cooled copper clamps. Temperature was measured by a 0.010-in. chromel-alumel thermocouple attached to the center of the gage length. The specimens were heated rapidly to the test temperature, held for 15 min to stabilize the specimen structure, and pressurized internally with argon using an intensifier. Room-temperature tests were carried out with a hydraulic intensifier using oil as the pressurizing fluid.",
    "alloy_name": "Zircaloy-2",
    "composition_raw": null,
    "specimen_state": "tube",
    "process_step": "direct resistance heating, 15 min stabilization",
    "test_type": "tube-burst",
    "property_name": null,
    "value": null,
    "value_min": null,
    "value_max": null,
    "unit": null,
    "conditions": {
      "medium": "argon",
      "time_h": 0.25
    },
    "metric_type": "judgement",
    "confidence": 0.9
  },
  {
    "source_id": "STP458-EB-Zirconium in the Nuclear Industry_1st Volume_009_chunk2",
    "page_or_fig": "text",
    "evidence_span": "The burst strength was calculated from the formula, σ_c = P D / 2 t where: σ_c = circumferential hoop stress to failure, psi, P = internal pressure, D = average internal diameter, in., and t = average wall thickness, in.",
    "alloy_name": "Zircaloy-2",
    "composition_raw": null,
    "specimen_state": "tube",
    "process_step": null,
    "test_type": "tube-burst",
    "property_name": "burst strength",
    "value": null,
    "value_min": null,
    "value_max": null,
    "unit": "psi",
    "conditions": {},
    "metric_type": "judgement",
    "confidence": 0.9
  },
  {
    "source_id": "STP458-EB-Zirconium in the Nuclear Industry_1st Volume_009_chunk2",
    "page_or_fig": "text",
    "evidence_span": "The tensile strength decreased with temperature, giving a reduction of 50 percent from room temperature to 400 C",
    "alloy_name": "Zircaloy-2",
    "composition_raw": null,
    "specimen_state": "hydrided tubing",
    "process_step": null,
    "test_type": "ring tension",
    "property_name": "tensile strength",
    "value": null,
    "value_min": null,
    "value_max": null,
    "unit": null,
    "conditions": {
      "temp_C": 400.0
    },
    "metric_type": "judgement",
    "confidence": 0.9
  },
  {
    "source_id": "STP458-EB-Zirconium in the Nuclear Industry_1st Volume_009_chunk2",
    "page_or_fig": "text",
    "evidence_span": "The effect on strength of increasing the hydrogen content to 340 ppm H2 was negligible, and both the unhydrided and hydrided data could be plotted on the same curve.",
    "alloy_name": "Zircaloy-2",
    "composition_raw": "340 ppm H2",
    "specimen_state": "hydrided tubing",
    "process_step": null,
    "test_type": "ring tension",
    "property_name": "tensile strength",
    "value": null,
    "value_min": null,
    "value_max": null,
    "unit": null,
    "conditions": {},
    "metric_type": "judgement",
    "confidence": 0.9
  },
  {
    "source_id": "STP458-EB-Zirconium in the Nuclear Industry_1st Volume_009_chunk2",
    "page_or_fig": "text",
    "evidence_span": "A slight increase in strength was found at the 460-ppm H2 level.",
    "alloy_name": "Zircaloy-2",
    "composition_raw": "460 ppm H2",
    "specimen_state": "hydrided tubing",
    "process_step": null,
    "test_type": "ring tension",
    "property_name": "tensile strength",
    "value": null,
    "value_min": null,
    "value_max": null,
    "unit": null,
    "conditions": {},
    "metric_type": "judgement",
    "confidence": 0.9
  },
  {
    "source_id": "STP458-EB-Zirconium in the Nuclear Industry_1st Volume_009_chunk2",
    "page_or_fig": "text",
    "evidence_span": "Specimens up to 460 ppm H2 had total elongation values which increased with temperature but tended to level off between 300 and 400 C",
    "alloy_name": "Zircaloy-2",
    "composition_raw": "460 ppm H2",
    "specimen_state": "hydrided tubing",
    "process_step": null,
    "test_type": "ring tension",
    "property_name": "total elongation",
    "value": null,
    "value_min": null,
    "value_max": null,
    "unit": null,
    "conditions": {
      "temp_C": 300.0
    },
    "metric_type": "judgement",
    "confidence": 0.9
  },
  {
    "source_id": "STP458-EB-Zirconium in the Nuclear Industry_1st Volume_009_chunk2",
    "page_or_fig": "text",
    "evidence_span": "Specimens up to 460 ppm H2 had total elongation values which increased with temperature but tended to level off between 300 and 400 C",
    "alloy_name": "Zircaloy-2",
    "composition_raw": "460 ppm H2",
    "specimen_state": "hydrided tubing",
    "process_step": null,
    "test_type": "ring tension",
    "property_name": "total elongation",
    "value": null,
    "value_min": null,
    "value_max": null,
    "unit": null,
    "conditions": {
      "temp_C": 400.0
    },
    "metric_type": "judgement",
    "confidence": 0.9
  },
  {
    "source_id": "STP458-EB-Zirconium in the Nuclear Industry_1st Volume_009_chunk2",
    "page_or_fig": "text",
    "evidence_span": "The specimens did not exhibit any embrittlement at room temperature although there was a reduction in ductility from 17.5 percent for the unhydrided tube to 13 percent for the 460-ppm H2 specimen.",
    "alloy_name": "Zircaloy-2",
    "composition_raw": "unhydrided",
    "specimen_state": "tubing",
    "process_step": null,
    "test_type": "ring tension",
    "property_name": "ductility",
    "value": 17.5,
    "value_min": null,
    "value_max": null,
    "unit": "%",
    "conditions": {
      "temp_C": 25.0
    },
    "metric_type": "measurement",
    "confidence": 0.9
  },
  {
    "source_id": "STP458-EB-Zirconium in the Nuclear Industry_1st Volume_009_chunk2",
    "page_or_fig": "text",
    "evidence_span": "The specimens did not exhibit any embrittlement at room temperature although there was a reduction in ductility from 17.5 percent for the unhydrided tube to 13 percent for the 460-ppm H2 specimen.",
    "alloy_name": "Zircaloy-2",
    "composition_raw": "460 ppm H2",
    "specimen_state": "hydrided tubing",
    "process_step": null,
    "test_type": "ring tension",
    "property_name": "ductility",
    "value": 13.0,
    "value_min": null,
    "value_max": null,
    "unit": "%",
    "conditions": {
      "temp_C": 25.0
    },
    "metric_type": "measurement",
    "confidence": 0.9
  },
  {
    "source_id": "STP458-EB-Zirconium in the Nuclear Industry_1st Volume_009_chunk2",
    "page_or_fig": "text",
    "evidence_span": "The effect of hydrogen was to reduce ductility at all temperatures but not to a drastic extent.",
    "alloy_name": "Zircaloy-2",
    "composition_raw": null,
    "specimen_state": "hydrided tubing",
    "process_step": null,
    "test_type": "ring tension",
    "property_name": "ductility",
    "value": null,
    "value_min": null,
    "value_max": null,
    "unit": null,
    "conditions": {},
    "metric_type": "judgement",
    "confidence": 0.9
  },
  {
    "source_id": "STP458-EB-Zirconium in the Nuclear Industry_1st Volume_009_chunk2",
    "page_or_fig": "text",
    "evidence_span": "At 820 ppm H2, the specimens were completely embrittled from room temperature up to 150 C",
    "alloy_name": "Zircaloy-2",
    "composition_raw": "820 ppm H2",
    "specimen_state": "hydrided tubing",
    "process_step": null,
    "test_type": "ring tension",
    "property_name": "embrittlement",
    "value": null,
    "value_min": null,
    "value_max": null,
    "unit": null,
    "conditions": {
      "temp_C": 25.0
    },
    "metric_type": "judgement",
    "confidence": 0.9
  },
  {
    "source_id": "STP458-EB-Zirconium in the Nuclear Industry_1st Volume_009_chunk2",
    "page_or_fig": "text",
    "evidence_span": "At 820 ppm H2, the specimens were completely embrittled from room temperature up to 150 C",
    "alloy_name": "Zircaloy-2",
    "composition_raw": "820 ppm H2",
    "specimen_state": "hydrided tubing",
    "process_step": null,
    "test_type": "ring tension",
    "property_name": "embrittlement",
    "value": null,
    "value_min": null,
    "value_max": null,
    "unit": null,
    "conditions": {
      "temp_C": 150.0
    },
    "metric_type": "judgement",
    "confidence": 0.9
  },
  {
    "source_id": "STP458-EB-Zirconium in the Nuclear Industry_1st Volume_009_chunk2",
    "page_or_fig": "text",
    "evidence_span": "when the ductility showed a gradual rise to 10 percent at 250 C and remained at this leyel at least up to 350 C",
    "alloy_name": "Zircaloy-2",
    "composition_raw": "820 ppm H2",
    "specimen_state": "hydrided tubing",
    "process_step": null,
    "test_type": "ring tension",
    "property_name": "ductility",
    "value": 10.0,
    "value_min": null,
    "value_max": null,
    "unit": "%",
    "conditions": {
      "temp_C": 250.0
    },
    "metric_type": "measurement",
    "confidence": 0.9
  },
  {
    "source_id": "STP458-EB-Zirconium in the Nuclear Industry_1st Volume_009_chunk2",
    "page_or_fig": "text",
    "evidence_span": "when the ductility showed a gradual rise to 10 percent at 250 C and remained at this leyel at least up to 350 C",
    "alloy_name": "Zircaloy-2",
    "composition_raw": "820 ppm H2",
    "specimen_state": "hydrided tubing",
    "process_step": null,
    "test_type": "ring tension",
    "property_name": "ductility",
    "value": 10.0,
    "value_min": null,
    "value_max": null,
    "unit": "%",
    "conditions": {
      "temp_C": 350.0
    },
    "metric_type": "measurement",
    "confidence": 0.9
  },
  {
    "source_id": "STP458-EB-Zirconium in the Nuclear Industry_1st Volume_009_chunk2",
    "page_or_fig": "text",
    "evidence_span": "This high-hydrogen tube exhibited a distinct brittle-to-ductile transition in the region 150 to 250 C.",
    "alloy_name": "Zircaloy-2",
    "composition_raw": "820 ppm H2",
    "specimen_state": "hydrided tubing",
    "process_step": null,
    "test_type": "ring tension",
    "property_name": "brittle-to-ductile transition",
    "value": null,
    "value_min": null,
    "value_max": null,
    "unit": null,
    "conditions": {
      "temp_C": 150.0
    },
    "metric_type": "judgement",
    "confidence": 0.9
  },
  {
    "source_id": "STP458-EB-Zirconium in the Nuclear Industry_1st Volume_009_chunk2",
    "page_or_fig": "text",
    "evidence_span": "This high-hydrogen tube exhibited a distinct brittle-to-ductile transition in the region 150 to 250 C.",
    "alloy_name": "Zircaloy-2",
    "composition_raw": "820 ppm H2",
    "specimen_state": "hydrided tubing",
    "process_step": null,
    "test_type": "ring tension",
    "property_name": "brittle-to-ductile transition",
    "value": null,
    "value_min": null,
    "value_max": null,
    "unit": null,
    "conditions": {
      "temp_C": 250.0
    },
    "metric_type": "judgement",
    "confidence": 0.9
  },
  {
    "source_id": "STP458-EB-Zirconium in the Nuclear Industry_1st Volume_009_chunk2",
    "page_or_fig": "text",
    "evidence_span": "As with the ring tension tests, the strength of the Zircaloy-2 is decreased by 50 percent from room temperature to 400 C.",
    "alloy_name": "Zircaloy-2",
    "composition_raw": null,
    "specimen_state": "tubing",
    "process_step": null,
    "test_type": "tube-burst",
    "property_name": "burst strength",
    "value": null,
    "value_min": null,
    "value_max": null,
    "unit": null,
    "conditions": {
      "temp_C": 400.0
    },
    "metric_type": "judgement",
    "confidence": 0.9
  },
  {
    "source_id": "STP458-EB-Zirconium in the Nuclear Industry_1st Volume_009_chunk2",
    "page_or_fig": "text",
    "evidence_span": "The strength of the hydrided tube (460 ppm H2) was greater than the unhydrided material (increase of 10 percent at room temperature and 20 percent at 400 C).",
    "alloy_name": "Zircaloy-2",
    "composition_raw": "460 ppm H2",
    "specimen_state": "hydrided tubing",
    "process_step": null,
    "test_type": "tube-burst",
    "property_name": "burst strength",
    "value": null,
    "value_min": null,
    "value_max": null,
    "unit": null,
    "conditions": {
      "temp_C": 25.0
    },
    "metric_type": "judgement",
    "confidence": 0.9
  },
  {
    "source_id": "STP458-EB-Zirconium in the Nuclear Industry_1st Volume_009_chunk2",
    "page_or_fig": "text",
    "evidence_span": "The strength of the hydrided tube (460 ppm H2) was greater than the unhydrided material (increase of 10 percent at room temperature and 20 percent at 400 C).",
    "alloy_name": "Zircaloy-2",
    "composition_raw": "460 ppm H2",
    "specimen_state": "hydrided tubing",
    "process_step": null,
    "test_type": "tube-burst",
    "property_name": "burst strength",
    "value": null,
    "value_min": null,
    "value_max": null,
    "unit": null,
    "conditions": {
      "temp_C": 400.0
    },
    "metric_type": "judgement",
    "confidence": 0.9
  },
  {
    "source_id": "STP458-EB-Zirconium in the Nuclear Industry_1st Volume_009_chunk2",
    "page_or_fig": "text",
    "evidence_span": "The burst strengths were significantly higher than the tensile strength obtained in the ring tension test and this has been ascribed to the biaxial stress condition existing in the closed-end burst test.",
    "alloy_name": "Zircaloy-2",
    "composition_raw": null,
    "specimen_state": "tubing",
    "process_step": null,
    "test_type": "tube-burst",
    "property_name": "burst strength",
    "value": null,
    "value_min": null,
    "value_max": null,
    "unit": null,
    "conditions": {},
    "metric_type": "judgement",
    "confidence": 0.9
  },
  {
    "source_id": "STP458-EB-Zirconium in the Nuclear Industry_1st Volume_009_chunk3",
    "page_or_fig": "Fig. 7",
    "evidence_span": "circumferential elongation to fracture is plotted in Fig. 7 as a function of hydrogen content",
    "alloy_name": "Zircaloy-2",
    "composition_raw": null,
    "specimen_state": "hydrided",
    "process_step": "electrolytically hydrided",
    "test_type": "tube-burst test",
    "property_name": "circumferential elongation to fracture",
    "value": 10.0,
    "value_min": null,
    "value_max": null,
    "unit": "%",
    "conditions": {
      "temp_C": null,
      "medium": null,
      "pressure_MPa": null,
      "strain_rate_s-1": null,
      "dpa": null,
      "fluence": null,
      "time_h": null,
      "atmosphere": null
    },
    "metric_type": "measurement",
    "confidence": 0.9
  },
  {
    "source_id": "STP458-EB-Zirconium in the Nuclear Industry_1st Volume_009_chunk3",
    "page_or_fig": "Fig. 7",
    "evidence_span": "electrolytically hydrided tubes with uniformly distributed hydride were the most ductile, giving an adequate value of 10 percent up to this level of 330 ppm H2, before dropping to 2.5 percent at the 460-ppm H2 level",
    "alloy_name": "Zircaloy-2",
    "composition_raw": null,
    "specimen_state": "hydrided",
    "process_step": "electrolytically hydrided",
    "test_type": "tube-burst test",
    "property_name": "circumferential elongation to fracture",
    "value": 2.5,
    "value_min": null,
    "value_max": null,
    "unit": "%",
    "conditions": {
      "temp_C": null,
      "medium": null,
      "pressure_MPa": null,
      "strain_rate_s-1": null,
      "dpa": null,
      "fluence": null,
      "time_h": null,
      "atmosphere": null
    },
    "metric_type": "measurement",
    "confidence": 0.9
  },
  {
    "source_id": "STP458-EB-Zirconium in the Nuclear Industry_1st Volume_009_chunk3",
    "page_or_fig": "Fig. 7",
    "evidence_span": "least ductile condition cold was with a hydride layer around the external tube surface and low ductility values (that is, 1.5 percent) have been obtained for hydrogen levels inside the tube of only ~70 ppm",
    "alloy_name": "Zircaloy-2",
    "composition_raw": null,
    "specimen_state": "hydrided",
    "process_step": "hydrided with external layer",
    "test_type": "tube-burst test",
    "property_name": "circumferential elongation to fracture",
    "value": 1.5,
    "value_min": null,
    "value_max": null,
    "unit": "%",
    "conditions": {
      "temp_C": null,
      "medium": null,
      "pressure_MPa": null,
      "strain_rate_s-1": null,
      "dpa": null,
      "fluence": null,
      "time_h": null,
      "atmosphere": null
    },
    "metric_type": "measurement",
    "confidence": 0.9
  },
  {
    "source_id": "STP458-EB-Zirconium in the Nuclear Industry_1st Volume_009_chunk3",
    "page_or_fig": "Fig. 7",
    "evidence_span": "Intermediate ductilities were obtained when the hydrogen was introduced by autoclaving in an aqueous LiOH solution forming a layer of highly concentrated platelets just inside the exposed external surface. Zero ductility was now obtained at the 330-ppm H2 level",
    "alloy_name": "Zircaloy-2",
    "composition_raw": null,
    "specimen_state": "hydrided",
    "process_step": "autoclaved in LiOH solution",
    "test_type": "tube-burst test",
    "property_name": "circumferential elongation to fracture",
    "value": 0.0,
    "value_min": null,
    "value_max": null,
    "unit": "%",
    "conditions": {
      "temp_C": null,
      "medium": null,
      "pressure_MPa": null,
      "strain_rate_s-1": null,
      "dpa": null,
      "fluence": null,
      "time_h": null,
      "atmosphere": null
    },
    "metric_type": "measurement",
    "confidence": 0.9
  },
  {
    "source_id": "STP458-EB-Zirconium in the Nuclear Industry_1st Volume_009_chunk3",
    "page_or_fig": "Fig. 7",
    "evidence_span": "ring-tension results showed higher ductilities than the tube-burst tests for all hydrogen contents, and much higher hydrogen levels (~700 ppm) were needed to embrittle the Zircaloy-2",
    "alloy_name": "Zircaloy-2",
    "composition_raw": null,
    "specimen_state": "hydrided",
    "process_step": "electrolytically hydrided",
    "test_type": "ring-tension test",
    "property_name": "circumferential elongation to fracture",
    "value": null,
    "value_min": null,
    "value_max": null,
    "unit": null,
    "conditions": {
      "temp_C": null,
      "medium": null,
      "pressure_MPa": null,
      "strain_rate_s-1": null,
      "dpa": null,
      "fluence": null,
      "time_h": null,
      "atmosphere": null
    },
    "metric_type": "judgement",
    "confidence": 0.9
  },
  {
    "source_id": "STP458-EB-Zirconium in the Nuclear Industry_1st Volume_009_chunk3",
    "page_or_fig": "Fig. 8",
    "evidence_span": "At the higher temperatures of 300 to 350 C, the tube bulges locally and fractures, but the crack propagation is maintained within about l-in. length since greater energy is required for crack propagation at the higher temperature",
    "alloy_name": "Zircaloy-2",
    "composition_raw": null,
    "specimen_state": "hydrided",
    "process_step": null,
    "test_type": "tube-burst test",
    "property_name": "fracture behavior",
    "value": null,
    "value_min": null,
    "value_max": null,
    "unit": null,
    "conditions": {
      "temp_C": 300.0,
      "medium": null,
      "pressure_MPa": null,
      "strain_rate_s-1": null,
      "dpa": null,
      "fluence": null,
      "time_h": null,
      "atmosphere": null
    },
    "metric_type": "judgement",
    "confidence": 0.9
  },
  {
    "source_id": "STP458-EB-Zirconium in the Nuclear Industry_1st Volume_009_chunk3",
    "page_or_fig": "Fig. 8",
    "evidence_span": "At the higher temperatures of 300 to 350 C, the tube bulges locally and fractures, but the crack propagation is maintained within about l-in. length since greater energy is required for crack propagation at the higher temperature",
    "alloy_name": "Zircaloy-2",
    "composition_raw": null,
    "specimen_state": "hydrided",
    "process_step": null,
    "test_type": "tube-burst test",
    "property_name": "fracture behavior",
    "value": null,
    "value_min": null,
    "value_max": null,
    "unit": null,
    "conditions": {
      "temp_C": 350.0,
      "medium": null,
      "pressure_MPa": null,
      "strain_rate_s-1": null,
      "dpa": null,
      "fluence": null,
      "time_h": null,
      "atmosphere": null
    },
    "metric_type": "judgement",
    "confidence": 0.9
  },
  {
    "source_id": "STP458-EB-Zirconium in the Nuclear Industry_1st Volume_009_chunk3",
    "page_or_fig": "Fig. 8",
    "evidence_span": "At intermediate temperatures, the crack propagates over the whole length of the tube",
    "alloy_name": "Zircaloy-2",
    "composition_raw": null,
    "specimen_state": "hydrided",
    "process_step": null,
    "test_type": "tube-burst test",
    "property_name": "fracture behavior",
    "value": null,
    "value_min": null,
    "value_max": null,
    "unit": null,
    "conditions": {
      "temp_C": null,
      "medium": null,
      "pressure_MPa": null,
      "strain_rate_s-1": null,
      "dpa": null,
      "fluence": null,
      "time_h": null,
      "atmosphere": null
    },
    "metric_type": "judgement",
    "confidence": 0.9
  },
  {
    "source_id": "STP458-EB-Zirconium in the Nuclear Industry_1st Volume_009_chunk3",
    "page_or_fig": "Fig. 8",
    "evidence_span": "At room temperature with fluid pressure, the tubes failed with only slight bulging and fine, disjointed cracks running several inches along the tube",
    "alloy_name": "Zircaloy-2",
    "composition_raw": null,
    "specimen_state": "hydrided",
    "process_step": null,
    "test_type": "tube-burst test",
    "property_name": "fracture behavior",
    "value": null,
    "value_min": null,
    "value_max": null,
    "unit": null,
    "conditions": {
      "temp_C": 25.0,
      "medium": "fluid",
      "pressure_MPa": null,
      "strain_rate_s-1": null,
      "dpa": null,
      "fluence": null,
      "time_h": null,
      "atmosphere": null
    },
    "metric_type": "judgement",
    "confidence": 0.9
  },
  {
    "source_id": "STP458-EB-Zirconium in the Nuclear Industry_1st Volume_009_chunk3",
    "page_or_fig": "Fig. 9",
    "evidence_span": "Transverse section of failure in hydrided Zircaloy-2 tubing at room temperature. Absence of voids or separation in the matrix hydride platelets",
    "alloy_name": "Zircaloy-2",
    "composition_raw": null,
    "specimen_state": "hydrided",
    "process_step": null,
    "test_type": "tube-burst test",
    "property_name": "microstructure",
    "value": null,
    "value_min": null,
    "value_max": null,
    "unit": null,
    "conditions": {
      "temp_C": 25.0,
      "medium": null,
      "pressure_MPa": null,
      "strain_rate_s-1": null,
      "dpa": null,
      "fluence": null,
      "time_h": null,
      "atmosphere": null
    },
    "metric_type": "judgement",
    "confidence": 0.9
  },
  {
    "source_id": "STP458-EB-Zirconium in the Nuclear Industry_1st Volume_009_chunk3",
    "page_or_fig": "Fig. 10",
    "evidence_span": "Transverse section of failure in LiOH autoclaved Zircaloy-2 tubing at room temperature. Cracking starts in outer layers of highly concentrated platelets. H2 level = 820 ppm",
