Repository: Zuozhuo/info-extract

File: zr_output/STP1023-EB-Zirconium in the Nuclear Industry_8th Volume_005/STP1023-EB-Zirconium in the Nuclear Industry_8th Volume_005__a.json (part 1 of 2)
[
  {
    "source_id": "STP1023-EB-Zirconium in the Nuclear Industry_8th Volume_005_chunk1",
    "page_or_fig": "text",
    "evidence_span": "Zr-2.5Nb pressure tubes for power reactors are extruded at 1090 to 1120 K, cold worked 20 to 30%, and stress relieved in steam at 675 K for 24 h",
    "alloy_name": "Zr-2.5Nb",
    "composition_raw": null,
    "specimen_state": "pressure tubes",
    "process_step": "extruded",
    "test_type": null,
    "property_name": null,
    "value": null,
    "value_min": 1090,
    "value_max": 1120,
    "unit": "K",
    "conditions": {
      "temp_C": 816.85,
      "medium": null,
      "pressure_MPa": null,
      "strain_rate_s-1": null,
      "dpa": null,
      "fluence": null,
      "time_h": null,
      "atmosphere": null
    },
    "metric_type": "process_parameter",
    "confidence": 1.0
  },
  {
    "source_id": "STP1023-EB-Zirconium in the Nuclear Industry_8th Volume_005_chunk1",
    "page_or_fig": "text",
    "evidence_span": "cold worked 20 to 30%",
    "alloy_name": "Zr-2.5Nb",
    "composition_raw": null,
    "specimen_state": null,
    "process_step": "cold worked",
    "test_type": null,
    "property_name": "cold work percentage",
    "value": null,
    "value_min": 20,
    "value_max": 30,
    "unit": "%",
    "conditions": {
      "temp_C": null,
      "medium": null,
      "pressure_MPa": null,
      "strain_rate_s-1": null,
      "dpa": null,
      "fluence": null,
      "time_h": null,
      "atmosphere": null
    },
    "metric_type": "process_parameter",
    "confidence": 1.0
  },
  {
    "source_id": "STP1023-EB-Zirconium in the Nuclear Industry_8th Volume_005_chunk1",
    "page_or_fig": "text",
    "evidence_span": "stress relieved in steam at 675 K for 24 h",
    "alloy_name": "Zr-2.5Nb",
    "composition_raw": null,
    "specimen_state": null,
    "process_step": "stress relieved",
    "test_type": null,
    "property_name": null,
    "value": null,
    "value_min": 675,
    "value_max": 675,
    "unit": "K",
    "conditions": {
      "temp_C": 401.85,
      "medium": "steam",
      "pressure_MPa": null,
      "strain_rate_s-1": null,
      "dpa": null,
      "fluence": null,
      "time_h": 24,
      "atmosphere": "steam"
    },
    "metric_type": "process_parameter",
    "confidence": 1.0
  },
  {
    "source_id": "STP1023-EB-Zirconium in the Nuclear Industry_8th Volume_005_chunk1",
    "page_or_fig": "text",
    "evidence_span": "Specimens of a cold worked Zr-2.5Nb tube were stress relieved at different temperatures and times and corrosion tested in pure water at 589 K in an autoclave for 672 days",
    "alloy_name": "Zr-2.5Nb",
    "composition_raw": null,
    "specimen_state": "cold worked",
    "process_step": "stress relieved",
    "test_type": "corrosion test",
    "property_name": null,
    "value": null,
    "value_min": null,
    "value_max": null,
    "unit": null,
    "conditions": {
      "temp_C": 315.85,
      "medium": "pure water",
      "pressure_MPa": null,
      "strain_rate_s-1": null,
      "dpa": null,
      "fluence": null,
      "time_h": 16128,
      "atmosphere": "autoclave"
    },
    "metric_type": "test_condition",
    "confidence": 1.0
  },
  {
    "source_id": "STP1023-EB-Zirconium in the Nuclear Industry_8th Volume_005_chunk1",
    "page_or_fig": "text",
    "evidence_span": "corrosion tested in pure water at 589 K in an autoclave for 672 days",
    "alloy_name": "Zr-2.5Nb",
    "composition_raw": null,
    "specimen_state": null,
    "process_step": null,
    "test_type": "corrosion test",
    "property_name": null,
    "value": null,
    "value_min": 589,
    "value_max": 589,
    "unit": "K",
    "conditions": {
      "temp_C": 315.85,
      "medium": "pure water",
      "pressure_MPa": null,
      "strain_rate_s-1": null,
      "dpa": null,
      "fluence": null,
      "time_h": 16128,
      "atmosphere": "autoclave"
    },
    "metric_type": "test_condition",
    "confidence": 1.0
  },
  {
    "source_id": "STP1023-EB-Zirconium in the Nuclear Industry_8th Volume_005_chunk1",
    "page_or_fig": "text",
    "evidence_span": "The temperature of the heavy water on the inside of the pressure tubes ranges from about 523 K at the inlet to about 573 K at the outlet",
    "alloy_name": null,
    "composition_raw": null,
    "specimen_state": "pressure tubes",
    "process_step": null,
    "test_type": null,
    "property_name": "temperature",
    "value": null,
    "value_min": 523,
    "value_max": 573,
    "unit": "K",
    "conditions": {
      "temp_C": 249.85,
      "medium": "heavy water",
      "pressure_MPa": null,
      "strain_rate_s-1": null,
      "dpa": null,
      "fluence": null,
      "time_h": null,
      "atmosphere": null
    },
    "metric_type": "operating_condition",
    "confidence": 1.0
  },
  {
    "source_id": "STP1023-EB-Zirconium in the Nuclear Industry_8th Volume_005_chunk1",
    "page_or_fig": "text",
    "evidence_span": "The coolant pH is maintained in the specified range 10.2 to 10.8 with lithium",
    "alloy_name": null,
    "composition_raw": null,
    "specimen_state": null,
    "process_step": null,
    "test_type": null,
    "property_name": "pH",
    "value": null,
    "value_min": 10.2,
    "value_max": 10.8,
    "unit": null,
    "conditions": {
      "temp_C": null,
      "medium": "coolant",
      "pressure_MPa": null,
      "strain_rate_s-1": null,
      "dpa": null,
      "fluence": null,
      "time_h": null,
      "atmosphere": null
    },
    "metric_type": "operating_condition",
    "confidence": 1.0
  },
  {
    "source_id": "STP1023-EB-Zirconium in the Nuclear Industry_8th Volume_005_chunk1",
    "page_or_fig": "text",
    "evidence_span": "the recommended range for dissolved deuterium is 3 to 10 cm³ D₂/kg deuterium oxide",
    "alloy_name": null,
    "composition_raw": null,
    "specimen_state": null,
    "process_step": null,
    "test_type": null,
    "property_name": "dissolved deuterium concentration",
    "value": null,
    "value_min": 3,
    "value_max": 10,
    "unit": "cm³ D₂/kg D₂O",
    "conditions": {
      "temp_C": null,
      "medium": "deuterium oxide",
      "pressure_MPa": null,
      "strain_rate_s-1": null,
      "dpa": null,
      "fluence": null,
      "time_h": null,
      "atmosphere": null
    },
    "metric_type": "operating_condition",
    "confidence": 1.0
  },
  {
    "source_id": "STP1023-EB-Zirconium in the Nuclear Industry_8th Volume_005_chunk1",
    "page_or_fig": "text",
    "evidence_span": "dissolved oxygen concentrations are generally less than 5 μg O₂/g D₂O",
    "alloy_name": null,
    "composition_raw": null,
    "specimen_state": null,
    "process_step": null,
    "test_type": null,
    "property_name": "dissolved oxygen concentration",
    "value": 5,
    "value_min": null,
    "value_max": null,
    "unit": "μg O₂/g D₂O",
    "conditions": {
      "temp_C": null,
      "medium": "deuterium oxide",
      "pressure_MPa": null,
      "strain_rate_s-1": null,
      "dpa": null,
      "fluence": null,
      "time_h": null,
      "atmosphere": null
    },
    "metric_type": "operating_condition",
    "confidence": 1.0
  },
  {
    "source_id": "STP1023-EB-Zirconium in the Nuclear Industry_8th Volume_005_chunk1",
    "page_or_fig": "text",
    "evidence_span": "no evidence for any acceleration in the oxidation rate for exposures up to about 4500 effective full power days",
    "alloy_name": "Zr-2.5Nb",
    "composition_raw": null,
    "specimen_state": null,
    "process_step": null,
    "test_type": null,
    "property_name": "oxidation rate",
    "value": null,
    "value_min": null,
    "value_max": null,
    "unit": null,
    "conditions": {
      "temp_C": null,
      "medium": null,
      "pressure_MPa": null,
      "strain_rate_s-1": null,
      "dpa": null,
      "fluence": 4500,
      "time_h": null,
      "atmosphere": null
    },
    "metric_type": "judgement",
    "confidence": 1.0
  },
  {
    "source_id": "STP1023-EB-Zirconium in the Nuclear Industry_8th Volume_005_chunk1",
    "page_or_fig": "text",
    "evidence_span": "deuterium uptake in Zr-2.5Nb tubes has been remarkably low and no greater than 3 mg/kg deuterium per year (0.39 mg/dm² hydrogen per year)",
    "alloy_name": "Zr-2.5Nb",
    "composition_raw": null,
    "specimen_state": "tubes",
    "process_step": null,
    "test_type": null,
    "property_name": "deuterium uptake rate",
    "value": 3,
    "value_min": null,
    "value_max": null,
    "unit": "mg/kg per year",
    "conditions": {
      "temp_C": null,
      "medium": null,
      "pressure_MPa": null,
      "strain_rate_s-1": null,
      "dpa": null,
      "fluence": null,
      "time_h": 8760,
      "atmosphere": null
    },
    "metric_type": "measurement",
    "confidence": 1.0
  },
  {
    "source_id": "STP1023-EB-Zirconium in the Nuclear Industry_8th Volume_005_chunk1",
    "page_or_fig": "text",
    "evidence_span": "0.39 mg/dm² hydrogen per year",
    "alloy_name": "Zr-2.5Nb",
    "composition_raw": null,
    "specimen_state": "tubes",
    "process_step": null,
    "test_type": null,
    "property_name": "hydrogen uptake rate",
    "value": 0.39,
    "value_min": null,
    "value_max": null,
    "unit": "mg/dm² per year",
    "conditions": {
      "temp_C": null,
      "medium": null,
      "pressure_MPa": null,
      "strain_rate_s-1": null,
      "dpa": null,
      "fluence": null,
      "time_h": 8760,
      "atmosphere": null
    },
    "metric_type": "measurement",
    "confidence": 1.0
  },
  {
    "source_id": "STP1023-EB-Zirconium in the Nuclear Industry_8th Volume_005_chunk1",
    "page_or_fig": "text",
    "evidence_span": "monotectoid temperature of 883 K",
    "alloy_name": null,
    "composition_raw": null,
    "specimen_state": null,
    "process_step": null,
    "test_type": null,
    "property_name": "monotectoid temperature",
    "value": 883,
    "value_min": null,
    "value_max": null,
    "unit": "K",
    "conditions": {
      "temp_C": 609.85,
      "medium": null,
      "pressure_MPa": null,
      "strain_rate_s-1": null,
      "dpa": null,
      "fluence": null,
      "time_h": null,
      "atmosphere": null
    },
    "metric_type": "material_property",
    "confidence": 1.0
  },
  {
    "source_id": "STP1023-EB-Zirconium in the Nuclear Industry_8th Volume_005_chunk2",
    "page_or_fig": "text",
    "evidence_span": "the tube microstructure consists of about 80% beta zirconium phase and 20% alpha zirconium phase",
    "alloy_name": null,
    "composition_raw": "beta zirconium phase: 80%; alpha zirconium phase: 20%",
    "specimen_state": "extruded tube",
    "process_step": "extrusion",
    "test_type": null,
    "property_name": "phase composition",
    "value": null,
    "value_min": null,
    "value_max": null,
    "unit": "%",
    "conditions": {
      "temp_C": null,
      "medium": null,
      "pressure_MPa": null,
      "strain_rate_s-1": null,
      "dpa": null,
      "fluence": null,
      "time_h": null,
      "atmosphere": null
    },
    "metric_type": "measurement",
    "confidence": "high"
  },
  {
    "source_id": "STP1023-EB-Zirconium in the Nuclear Industry_8th Volume_005_chunk2",
    "page_or_fig": "text",
    "evidence_span": "extruded tubes contain alpha grains up to about 10 μm long, about 1 μm wide, and about 0.5 μm thick",
    "alloy_name": null,
    "composition_raw": null,
    "specimen_state": "extruded tube",
    "process_step": "extrusion",
    "test_type": null,
    "property_name": "grain size",
    "value": null,
    "value_min": null,
    "value_max": null,
    "unit": "μm",
    "conditions": {
      "temp_C": null,
      "medium": null,
      "pressure_MPa": null,
      "strain_rate_s-1": null,
      "dpa": null,
      "fluence": null,
      "time_h": null,
      "atmosphere": null
    },
    "metric_type": "measurement",
    "confidence": "high"
  },
  {
    "source_id": "STP1023-EB-Zirconium in the Nuclear Industry_8th Volume_005_chunk2",
    "page_or_fig": "text",
    "evidence_span": "grain boundary network of metastable beta zirconium phase that contains 18 to 20 ut% niobium",
    "alloy_name": null,
    "composition_raw": "beta zirconium phase: 18-20 ut% Nb",
    "specimen_state": "extruded tube",
    "process_step": "extrusion",
    "test_type": null,
    "property_name": "niobium content",
    "value": null,
    "value_min": 18,
    "value_max": 20,
    "unit": "ut%",
    "conditions": {
      "temp_C": null,
      "medium": null,
      "pressure_MPa": null,
      "strain_rate_s-1": null,
      "dpa": null,
      "fluence": null,
      "time_h": null,
      "atmosphere": null
    },
    "metric_type": "measurement",
    "confidence": "high"
  },
  {
    "source_id": "STP1023-EB-Zirconium in the Nuclear Industry_8th Volume_005_chunk2",
    "page_or_fig": "text",
    "evidence_span": "Cold drawing causes additional elongation of the alpha grains and introduces a high density of dislocations to the microstructure",
    "alloy_name": null,
    "composition_raw": null,
    "specimen_state": "cold-worked tube",
    "process_step": "cold drawing",
    "test_type": null,
    "property_name": "microstructure",
    "value": null,
    "value_min": null,
    "value_max": null,
    "unit": null,
    "conditions": {
      "temp_C": null,
      "medium": null,
      "pressure_MPa": null,
      "strain_rate_s-1": null,
      "dpa": null,
      "fluence": null,
      "time_h": null,
      "atmosphere": null
    },
    "metric_type": "judgement",
    "confidence": "high"
  },
  {
    "source_id": "STP1023-EB-Zirconium in the Nuclear Industry_8th Volume_005_chunk2",
    "page_or_fig": "text",
    "evidence_span": "Stress relieving pressure tubes at 73 reduces the dislocation density without causing any recrystallization to occur",
    "alloy_name": null,
    "composition_raw": null,
    "specimen_state": "pressure tube",
    "process_step": "stress relieving",
    "test_type": null,
    "property_name": "dislocation density",
    "value": null,
    "value_min": null,
    "value_max": null,
    "unit": null,
    "conditions": {
      "temp_C": 73,
      "medium": null,
      "pressure_MPa": null,
      "strain_rate_s-1": null,
      "dpa": null,
      "fluence": null,
      "time_h": null,
      "atmosphere": null
    },
    "metric_type": "judgement",
    "confidence": "high"
  },
  {
    "source_id": "STP1023-EB-Zirconium in the Nuclear Industry_8th Volume_005_chunk2",
    "page_or_fig": "text",
    "evidence_span": "stress relieving at temperatures less than 883 K will also cause the metastable beta phase to eventually decompose to an equilibrium structure consisting of alpha zirconium and beta niobium",
    "alloy_name": null,
    "composition_raw": null,
    "specimen_state": null,
    "process_step": "stress relieving",
    "test_type": null,
    "property_name": "phase transformation",
    "value": null,
    "value_min": null,
    "value_max": null,
    "unit": null,
    "conditions": {
      "temp_C": 610,
      "medium": null,
      "pressure_MPa": null,
      "strain_rate_s-1": null,
      "dpa": null,
      "fluence": null,
      "time_h": null,
      "atmosphere": null
    },
    "metric_type": "judgement",
    "confidence": "high"
  },
  {
    "source_id": "STP1023-EB-Zirconium in the Nuclear Industry_8th Volume_005_chunk2",
    "page_or_fig": "text",
    "evidence_span": "Heating at 673 K for 72 h before testing had accelerated this transformation to the omega phase",
    "alloy_name": null,
    "composition_raw": null,
    "specimen_state": null,
    "process_step": "thermal ageing",
    "test_type": null,
    "property_name": "phase transformation",
    "value": null,
    "value_min": null,
    "value_max": null,
    "unit": null,
    "conditions": {
      "temp_C": 400,
      "medium": null,
      "pressure_MPa": null,
      "strain_rate_s-1": null,
      "dpa": null,
      "fluence": null,
      "time_h": 72,
      "atmosphere": null
    },
    "metric_type": "judgement",
    "confidence": "high"
  },
  {
    "source_id": "STP1023-EB-Zirconium in the Nuclear Industry_8th Volume_005_chunk2",
    "page_or_fig": "text",
    "evidence_span": "Heating at 773 K for 10 h before testing with the beta phase network showing decomposition to alpha phase and chains of discrete niobium rich particles",
    "alloy_name": null,
    "composition_raw": null,
    "specimen_state": null,
    "process_step": "thermal ageing",
    "test_type": null,
    "property_name": "phase decomposition",
    "value": null,
    "value_min": null,
    "value_max": null,
    "unit": null,
    "conditions": {
      "temp_C": 500,
      "medium": null,
      "pressure_MPa": null,
      "strain_rate_s-1": null,
      "dpa": null,
      "fluence": null,
      "time_h": 10,
      "atmosphere": null
    },
    "metric_type": "judgement",
    "confidence": "high"
  },
  {
    "source_id": "STP1023-EB-Zirconium in the Nuclear Industry_8th Volume_005_chunk2",
    "page_or_fig": "text",
    "evidence_span": "Corrosion of binary zirconium-niobium alloys is known to be dependent on the amount of niobium in solid solution with minimum rates observed at concentrations close to the equilibrium levels",
    "alloy_name": "Zr-Nb binary alloys",
    "composition_raw": null,
    "specimen_state": null,
    "process_step": null,
    "test_type": "corrosion",
    "property_name": "corrosion rate",
    "value": null,
    "value_min": null,
    "value_max": null,
    "unit": null,
    "conditions": {
      "temp_C": null,
      "medium": null,
      "pressure_MPa": null,
      "strain_rate_s-1": null,
      "dpa": null,
      "fluence": null,
      "time_h": null,
      "atmosphere": null
    },
    "metric_type": "judgement",
    "confidence": "high"
  },
  {
    "source_id": "STP1023-EB-Zirconium in the Nuclear Industry_8th Volume_005_chunk2",
    "page_or_fig": "Fig. 1",
    "evidence_span": "Effect of thermal ageing on the corrosion of a cold-worked zr·2.5Nb pressure tube in 589 K water",
    "alloy_name": "Zr-2.5Nb",
    "composition_raw": "Zr-2.5Nb",
    "specimen_state": "cold-worked pressure tube",
    "process_step": "thermal ageing",
    "test_type": "corrosion",
    "property_name": "corrosion",
    "value": null,
    "value_min": null,
    "value_max": null,
    "unit": null,
    "conditions": {
      "temp_C": 316,
      "medium": "water",
      "pressure_MPa": null,
      "strain_rate_s-1": null,
      "dpa": null,
      "fluence": null,
      "time_h": null,
      "atmosphere": null
    },
    "metric_type": "judgement",
    "confidence": "high"
  },
  {
    "source_id": "STP1023-EB-Zirconium in the Nuclear Industry_8th Volume_005_chunk2",
    "page_or_fig": "Fig. 2",
    "evidence_span": "Microstructural changes in a cold-worked Zr-2.5Nb pressure tube after thermal ageing treatments and corrosion testing in 589 K water for 672 days",
    "alloy_name": "Zr-2.5Nb",
    "composition_raw": "Zr-2.5Nb",
    "specimen_state": "cold-worked pressure tube",
    "process_step": "thermal ageing, corrosion testing",
    "test_type": "corrosion",
    "property_name": "microstructural changes",
    "value": null,
    "value_min": null,
    "value_max": null,
    "unit": null,
    "conditions": {
      "temp_C": 316,
      "medium": "water",
      "pressure_MPa": null,
      "strain_rate_s-1": null,
      "dpa": null,
      "fluence": null,
      "time_h": 16128,
      "atmosphere": null
    },
    "metric_type": "judgement",
    "confidence": "high"
  },
  {
    "source_id": "STP1023-EB-Zirconium in the Nuclear Industry_8th Volume_005_chunk2",
    "page_or_fig": "text",
    "evidence_span": "cold-worked Zr-2.5Nb at the same test temperature (589 K) tend to show initial near cubic kinetics up to a weight gain of about 30 mg/dm²",
    "alloy_name": "Zr-2.5Nb",
    "composition_raw": "Zr-2.5Nb",
    "specimen_state": "cold-worked",
    "process_step": null,
    "test_type": "corrosion",
    "property_name": "weight gain",
    "value": 30,
    "value_min": null,
    "value_max": null,
    "unit": "mg/dm²",
    "conditions": {
      "temp_C": 316,
      "medium": null,
      "pressure_MPa": null,
      "strain_rate_s-1": null,
      "dpa": null,
      "fluence": null,
      "time_h": null,
      "atmosphere": null
    },
    "metric_type": "measurement",
    "confidence": "high"
  },
  {
    "source_id": "STP1023-EB-Zirconium in the Nuclear Industry_8th Volume_005_chunk2",
    "page_or_fig": "text",
    "evidence_span": "Zircaloy-2 at the same test temperature (589 K) tend to show initial near cubic kinetics up to a weight gain of about 30 mg/dm²",
    "alloy_name": "Zircaloy-2",
    "composition_raw": "Zircaloy-2",
    "specimen_state": null,
    "process_step": null,
    "test_type": "corrosion",
    "property_name": "weight gain",
    "value": 30,
    "value_min": null,
    "value_max": null,
    "unit": "mg/dm²",
    "conditions": {
      "temp_C": 316,
      "medium": null,
      "pressure_MPa": null,
      "strain_rate_s-1": null,
      "dpa": null,
      "fluence": null,
      "time_h": null,
      "atmosphere": null
    },
    "metric_type": "measurement",
    "confidence": "high"
  },
  {
    "source_id": "STP1023-EB-Zirconium in the Nuclear Industry_8th Volume_005_chunk2",
    "page_or_fig": "text",
    "evidence_span": "cold-worked Zr-2.5Nb, at least up to weight gains of about 70 mg/dm² in these tests",
    "alloy_name": "Zr-2.5Nb",
    "composition_raw": "Zr-2.5Nb",
    "specimen_state": "cold-worked",
    "process_step": null,
    "test_type": "corrosion",
    "property_name": "weight gain",
    "value": 70,
    "value_min": null,
    "value_max": null,
    "unit": "mg/dm²",
    "conditions": {
      "temp_C": null,
      "medium": null,
      "pressure_MPa": null,
      "strain_rate_s-1": null,
      "dpa": null,
      "fluence": null,
      "time_h": null,
      "atmosphere": null
    },
    "metric_type": "measurement",
    "confidence": "high"
  },
  {
    "source_id": "STP1023-EB-Zirconium in the Nuclear Industry_8th Volume_005_chunk2",
    "page_or_fig": "text",
    "evidence_span": "oxidation rates for Zr-2.5Nb are considerably lower than those observed on Zircaloy-2",
    "alloy_name": "Zr-2.5Nb",
    "composition_raw": "Zr-2.5Nb",
    "specimen_state": null,
    "process_step": null,
    "test_type": "corrosion",
    "property_name": "oxidation rate",
    "value": null,
    "value_min": null,
    "value_max": null,
    "unit": null,
    "conditions": {
      "temp_C": null,
      "medium": null,
      "pressure_MPa": null,
      "strain_rate_s-1": null,
      "dpa": null,
      "fluence": null,
      "time_h": null,
      "atmosphere": null
    },
    "metric_type": "comparison",
    "confidence": "high"
  },
  {
    "source_id": "STP1023-EB-Zirconium in the Nuclear Industry_8th Volume_005_chunk2",
    "page_or_fig": "text",
    "evidence_span": "measured oxides have generally been thicker at the higher temperature outlet regions of the pressure tubes",
    "alloy_name": null,
    "composition_raw": null,
    "specimen_state": "pressure tube",
    "process_step": null,
    "test_type": "corrosion",
    "property_name": "oxide thickness",
    "value": null,
    "value_min": null,
    "value_max": null,
    "unit": null,
    "conditions": {
      "temp_C": null,
      "medium": null,
      "pressure_MPa": null,
      "strain_rate_s-1": null,
      "dpa": null,
      "fluence": null,
      "time_h": null,
      "atmosphere": null
    },
    "metric_type": "judgement",
    "confidence": "high"
  },
  {
    "source_id": "STP1023-EB-Zirconium in the Nuclear Industry_8th Volume_005_chunk2",
    "page_or_fig": "text",
    "evidence_span": "oxidation rates have been low in the annulus gas environment",
    "alloy_name": null,
    "composition_raw": null,
    "specimen_state": null,
    "process_step": null,
    "test_type": "corrosion",
    "property_name": "oxidation rate",
    "value": null,
    "value_min": null,
    "value_max": null,
    "unit": null,
    "conditions": {
      "temp_C": null,
      "medium": "gas",
      "pressure_MPa": null,
      "strain_rate_s-1": null,
      "dpa": null,
      "fluence": null,
      "time_h": null,
      "atmosphere": "annulus"
    },
    "metric_type": "judgement",
    "confidence": "high"
  },
  {
    "source_id": "STP1023-EB-Zirconium in the Nuclear Industry_8th Volume_005_chunk3",
    "page_or_fig": "Fig. 4",
    "evidence_span": "Figures 4 and 5 show deuterium concentration versus distance from the pressure tube inlet for the five Zr-2.5Nb pressure tubes removed from Pickering Units 3 and 4 and the six Zr-2.5Nb pressure tubes removed from Bruce Units 1 and 2, respectively",
    "alloy_name": "Zr-2.5Nb",
    "composition_raw": "Zr-2.5Nb",
    "specimen_state": "pressure tube",
    "process_step": "removed from reactor",
    "test_type": "deuterium concentration measurement",
    "property_name": "deuterium concentration",
    "value": null,
    "value_min": null,
    "value_max": null,
    "unit": null,
    "conditions": {},
    "metric_type": "profile",
    "confidence": 1.0
  },
  {
    "source_id": "STP1023-EB-Zirconium in the Nuclear Industry_8th Volume_005_chunk3",
    "page_or_fig": "Fig. 4",
    "evidence_span": "The range of deuterium concentrations for Zircaloy-2 pressure tubes removed from the high flux channels of Pickering Units 1 and 2 is also shown in Fig. 4",
    "alloy_name": "Zircaloy-2",
    "composition_raw": "Zircaloy-2",
    "specimen_state": "pressure tube",
    "process_step": "removed from reactor",
    "test_type": "deuterium concentration measurement",
    "property_name": "deuterium concentration",
    "value": null,
    "value_min": null,
    "value_max": null,
    "unit": null,
    "conditions": {},
    "metric_type": "range",
    "confidence": 1.0
  },
  {
    "source_id": "STP1023-EB-Zirconium in the Nuclear Industry_8th Volume_005_chunk3",
    "page_or_fig": "Text",
    "evidence_span": "All tubes showed an increase in deuterium concentration from the inlet to the outlet end",
    "alloy_name": null,
    "composition_raw": null,
    "specimen_state": "pressure tube",
    "process_step": "operated",
    "test_type": "deuterium concentration measurement",
    "property_name": "deuterium concentration profile",
    "value": null,
    "value_min": null,
    "value_max": null,
    "unit": null,
    "conditions": {},
    "metric_type": "judgement",
    "confidence": 1.0
  },
  {
    "source_id": "STP1023-EB-Zirconium in the Nuclear Industry_8th Volume_005_chunk3",
    "page_or_fig": "Text",
    "evidence_span": "only one removed Zr-2.5Nb pressure tube (P3L09) shows a deuterium concentration profile with a peak near the outlet end",
    "alloy_name": "Zr-2.5Nb",
    "composition_raw": "Zr-2.5Nb",
    "specimen_state": "pressure tube",
    "process_step": "removed from reactor",
    "test_type": "deuterium concentration measurement",
    "property_name": "deuterium concentration profile",
    "value": null,
    "value_min": null,
    "value_max": null,
    "unit": null,
    "conditions": {},
    "metric_type": "judgement",
    "confidence": 1.0
  },
  {
    "source_id": "STP1023-EB-Zirconium in the Nuclear Industry_8th Volume_005_chunk3",
    "page_or_fig": "Table 1",
    "evidence_span": "Zircaloy-2 Pickering 1 4 tubes 3708 7.0",
    "alloy_name": "Zircaloy-2",
    "composition_raw": "Zircaloy-2",
    "specimen_state": "pressure tube",
    "process_step": "operated",
    "test_type": "irradiation",
    "property_name": "effective full power days",
    "value": 3708,
    "value_min": null,
    "value_max": null,
    "unit": "days",
    "conditions": {},
    "metric_type": "measurement",
    "confidence": 1.0
  },
  {
    "source_id": "STP1023-EB-Zirconium in the Nuclear Industry_8th Volume_005_chunk3",
    "page_or_fig": "Table 1",
    "evidence_span": "Zircaloy-2 Pickering 1 4 tubes 3708 7.0",
    "alloy_name": "Zircaloy-2",
    "composition_raw": "Zircaloy-2",
    "specimen_state": "pressure tube",
    "process_step": "operated",
    "test_type": "irradiation",
    "property_name": "total peak fluence",
    "value": 7.0,
    "value_min": null,
    "value_max": null,
    "unit": "10^21 n/m²",
    "conditions": {},
    "metric_type": "measurement",
    "confidence": 1.0
  },
  {
    "source_id": "STP1023-EB-Zirconium in the Nuclear Industry_8th Volume_005_chunk3",
    "page_or_fig": "Table 1",
    "evidence_span": "Zircaloy-2 Pickering 2 4 tubes 3616 7.0",
    "alloy_name": "Zircaloy-2",
    "composition_raw": "Zircaloy-2",
    "specimen_state": "pressure tube",
    "process_step": "operated",
    "test_type": "irradiation",
    "property_name": "effective full power days",
    "value": 3616,
    "value_min": null,
    "value_max": null,
    "unit": "days",
    "conditions": {},
    "metric_type": "measurement",
    "confidence": 1.0
  },
  {
    "source_id": "STP1023-EB-Zirconium in the Nuclear Industry_8th Volume_005_chunk3",
    "page_or_fig": "Table 1",
    "evidence_span": "Zircaloy-2 Pickering 2 4 tubes 3616 7.0",
    "alloy_name": "Zircaloy-2",
    "composition_raw": "Zircaloy-2",
    "specimen_state": "pressure tube",
    "process_step": "operated",
    "test_type": "irradiation",
    "property_name": "total peak fluence",
    "value": 7.0,
    "value_min": null,
    "value_max": null,
    "unit": "10^21 n/m²",
    "conditions": {},
    "metric_type": "measurement",
    "confidence": 1.0
  },
  {
    "source_id": "STP1023-EB-Zirconium in the Nuclear Industry_8th Volume_005_chunk3",
    "page_or_fig": "Table 1",
    "evidence_span": "Zr-2.5Nb Pickering 3 J09 3488 6.9",
    "alloy_name": "Zr-2.5Nb",
    "composition_raw": "Zr-2.5Nb",
    "specimen_state": "pressure tube",
    "process_step": "operated",
    "test_type": "irradiation",
    "property_name": "effective full power days",
    "value": 3488,
    "value_min": null,
    "value_max": null,
    "unit": "days",
    "conditions": {},
    "metric_type": "measurement",
    "confidence": 1.0
  },
  {
    "source_id": "STP1023-EB-Zirconium in the Nuclear Industry_8th Volume_005_chunk3",
    "page_or_fig": "Table 1",
    "evidence_span": "Zr-2.5Nb Pickering 3 J09 3488 6.9",
    "alloy_name": "Zr-2.5Nb",
    "composition_raw": "Zr-2.5Nb",
    "specimen_state": "pressure tube",
    "process_step": "operated",
    "test_type": "irradiation",
    "property_name": "total peak fluence",
    "value": 6.9,
    "value_min": null,
    "value_max": null,
    "unit": "10^21 n/m²",
    "conditions": {},
    "metric_type": "measurement",
    "confidence": 1.0
  },
  {
    "source_id": "STP1023-EB-Zirconium in the Nuclear Industry_8th Volume_005_chunk3",
    "page_or_fig": "Table 1",
    "evidence_span": "Zr-2.5Nb Pickering 3 F13 3796 7.7",
    "alloy_name": "Zr-2.5Nb",
    "composition_raw": "Zr-2.5Nb",
    "specimen_state": "pressure tube",
    "process_step": "operated",
    "test_type": "irradiation",
    "property_name": "effective full power days",
    "value": 3796,
    "value_min": null,
    "value_max": null,
    "unit": "days",
    "conditions": {},
    "metric_type": "measurement",
    "confidence": 1.0
  },
  {
    "source_id": "STP1023-EB-Zirconium in the Nuclear Industry_8th Volume_005_chunk3",
    "page_or_fig": "Table 1",
    "evidence_span": "Zr-2.5Nb Pickering 3 F13 3796 7.7",
    "alloy_name": "Zr-2.5Nb",
    "composition_raw": "Zr-2.5Nb",
    "specimen_state": "pressure tube",
    "process_step": "operated",
    "test_type": "irradiation",
    "property_name": "total peak fluence",
    "value": 7.7,
    "value_min": null,
    "value_max": null,
    "unit": "10^21 n/m²",
    "conditions": {},
    "metric_type": "measurement",
    "confidence": 1.0
  },
  {
    "source_id": "STP1023-EB-Zirconium in the Nuclear Industry_8th Volume_005_chunk3",
    "page_or_fig": "Table 1",
    "evidence_span": "Zr-2.5Nb Pickering 3 L09 4354 8.6",
    "alloy_name": "Zr-2.5Nb",
    "composition_raw": "Zr-2.5Nb",
    "specimen_state": "pressure tube",
    "process_step": "operated",
    "test_type": "irradiation",
    "property_name": "effective full power days",
    "value": 4354,
    "value_min": null,
    "value_max": null,
    "unit": "days",
    "conditions": {},
    "metric_type": "measurement",
    "confidence": 1.0
  },
  {
    "source_id": "STP1023-EB-Zirconium in the Nuclear Industry_8th Volume_005_chunk3",
    "page_or_fig": "Table 1",
    "evidence_span": "Zr-2.5Nb Pickering 3 L09 4354 8.6",
    "alloy_name": "Zr-2.5Nb",
    "composition_raw": "Zr-2.5Nb",
    "specimen_state": "pressure tube",
    "process_step": "operated",
    "test_type": "irradiation",
    "property_name": "total peak fluence",
    "value": 8.6,
    "value_min": null,
    "value_max": null,
    "unit": "10^21 n/m²",
    "conditions": {},
    "metric_type": "measurement",
    "confidence": 1.0
  },
  {
    "source_id": "STP1023-EB-Zirconium in the Nuclear Industry_8th Volume_005_chunk3",
    "page_or_fig": "Table 1",
    "evidence_span": "Zr-2.5Nb Pickering 4 N16 3433 6.8",
    "alloy_name": "Zr-2.5Nb",
    "composition_raw": "Zr-2.5Nb",
    "specimen_state": "pressure tube",
    "process_step": "operated",
    "test_type": "irradiation",
    "property_name": "effective full power days",
    "value": 3433,
    "value_min": null,
    "value_max": null,
    "unit": "days",
    "conditions": {},
    "metric_type": "measurement",
    "confidence": 1.0
  },
  {
    "source_id": "STP1023-EB-Zirconium in the Nuclear Industry_8th Volume_005_chunk3",
    "page_or_fig": "Table 1",
    "evidence_span": "Zr-2.5Nb Pickering 4 N16 3433 6.8",
    "alloy_name": "Zr-2.5Nb",
    "composition_raw": "Zr-2.5Nb",
    "specimen_state": "pressure tube",
    "process_step": "operated",
    "test_type": "irradiation",
    "property_name": "total peak fluence",
    "value": 6.8,
    "value_min": null,
    "value_max": null,
    "unit": "10^21 n/m²",
    "conditions": {},
    "metric_type": "measurement",
    "confidence": 1.0
  },
  {
    "source_id": "STP1023-EB-Zirconium in the Nuclear Industry_8th Volume_005_chunk3",
    "page_or_fig": "Table 1",
    "evidence_span": "Zr-2.5Nb Pickering 4 K10 3854 7.6",
    "alloy_name": "Zr-2.5Nb",
    "composition_raw": "Zr-2.5Nb",
    "specimen_state": "pressure tube",
    "process_step": "operated",
    "test_type": "irradiation",
    "property_name": "effective full power days",
    "value": 3854,
    "value_min": null,
    "value_max": null,
    "unit": "days",
    "conditions": {},
    "metric_type": "measurement",
    "confidence": 1.0
  },
  {
    "source_id": "STP1023-EB-Zirconium in the Nuclear Industry_8th Volume_005_chunk3",
    "page_or_fig": "Table 1",
    "evidence_span": "Zr-2.5Nb Pickering 4 K10 3854 7.6",
    "alloy_name": "Zr-2.5Nb",
    "composition_raw": "Zr-2.5Nb",
    "specimen_state": "pressure tube",
    "process_step": "operated",
    "test_type": "irradiation",
    "property_name": "total peak fluence",
    "value": 7.6,
    "value_min": null,
    "value_max": null,
    "unit": "10^21 n/m²",
    "conditions": {},
    "metric_type": "measurement",
    "confidence": 1.0
  },
  {
    "source_id": "STP1023-EB-Zirconium in the Nuclear Industry_8th Volume_005_chunk3",
    "page_or_fig": "Table 1",
    "evidence_span": "Zr-2.5Nb Bruce 1 P13 1650 2.5",
    "alloy_name": "Zr-2.5Nb",
    "composition_raw": "Zr-2.5Nb",
    "specimen_state": "pressure tube",
    "process_step": "operated",
    "test_type": "irradiation",
    "property_name": "effective full power days",
    "value": 1650,
    "value_min": null,
    "value_max": null,
    "unit": "days",
    "conditions": {},
    "metric_type": "measurement",
    "confidence": 1.0
  },
  {
    "source_id": "STP1023-EB-Zirconium in the Nuclear Industry_8th Volume_005_chunk3",
    "page_or_fig": "Table 1",
    "evidence_span": "Zr-2.5Nb Bruce 1 P13 1650 2.5",
    "alloy_name": "Zr-2.5Nb",
    "composition_raw": "Zr-2.5Nb",
    "specimen_state": "pressure tube",
    "process_step": "operated",
    "test_type": "irradiation",
    "property_name": "total peak fluence",
    "value": 2.5,
    "value_min": null,
    "value_max": null,
    "unit": "10^21 n/m²",
    "conditions": {},
    "metric_type": "measurement",
    "confidence": 1.0
  },
  {
    "source_id": "STP1023-EB-Zirconium in the Nuclear Industry_8th Volume_005_chunk3",
    "page_or_fig": "Table 1",
    "evidence_span": "Zr-2.5Nb Bruce 1 L08 2792 7.6",
    "alloy_name": "Zr-2.5Nb",
    "composition_raw": "Zr-2.5Nb",
    "specimen_state": "pressure tube",
    "process_step": "operated",
    "test_type": "irradiation",
    "property_name": "effective full power days",
    "value": 2792,
    "value_min": null,
    "value_max": null,
    "unit": "days",
    "conditions": {},
    "metric_type": "measurement",
    "confidence": 1.0
  },
  {
    "source_id": "STP1023-EB-Zirconium in the Nuclear Industry_8th Volume_005_chunk3",
    "page_or_fig": "Table 1",
    "evidence_span": "Zr-2.5Nb Bruce 1 L08 2792 7.6",
    "alloy_name": "Zr-2.5Nb",
    "composition_raw": "Zr-2.5Nb",
    "specimen_state": "pressure tube",
    "process_step": "operated",
    "test_type": "irradiation",
    "property_name": "total peak fluence",
    "value": 7.6,
    "value_min": null,
    "value_max": null,
    "unit": "10^21 n/m²",
    "conditions": {},
    "metric_type": "measurement",
    "confidence": 1.0
  },
  {
    "source_id": "STP1023-EB-Zirconium in the Nuclear Industry_8th Volume_005_chunk3",
    "page_or_fig": "Table 1",
    "evidence_span": "Zr-2.5Nb Bruce 2 X14 1300 2.3",
    "alloy_name": "Zr-2.5Nb",
    "composition_raw": "Zr-2.5Nb",
    "specimen_state": "pressure tube",
    "process_step": "operated",
    "test_type": "irradiation",
    "property_name": "effective full power days",
    "value": 1300,
    "value_min": null,
    "value_max": null,
    "unit": "days",
    "conditions": {},
    "metric_type": "measurement",
    "confidence": 1.0
  },
  {
    "source_id": "STP1023-EB-Zirconium in the Nuclear Industry_8th Volume_005_chunk3",
    "page_or_fig": "Table 1",
    "evidence_span": "Zr-2.5Nb Bruce 2 X14 1300 2.3",
    "alloy_name": "Zr-2.5Nb",
    "composition_raw": "Zr-2.5Nb",
    "specimen_state": "pressure tube",
    "process_step": "operated",
    "test_type": "irradiation",
    "property_name": "total peak fluence",
    "value": 2.3,
    "value_min": null,
    "value_max": null,
    "unit": "10^21 n/m²",
    "conditions": {},
    "metric_type": "measurement",
    "confidence": 1.0
  },
  {
    "source_id": "STP1023-EB-Zirconium in the Nuclear Industry_8th Volume_005_chunk3",
    "page_or_fig": "Table 1",
    "evidence_span": "Zr-2.5Nb Bruce 2 J11 1488 3.3",
    "alloy_name": "Zr-2.5Nb",
    "composition_raw": "Zr-2.5Nb",
    "specimen_state": "pressure tube",
    "process_step": "operated",
    "test_type": "irradiation",
    "property_name": "effective full power days",
    "value": 1488,
    "value_min": null,
    "value_max": null,
    "unit": "days",
    "conditions": {},
    "metric_type": "measurement",
    "confidence": 1.0
  },
  {
    "source_id": "STP1023-EB-Zirconium in the Nuclear Industry_8th Volume_005_chunk3",
    "page_or_fig": "Table 1",
    "evidence_span": "Zr-2.5Nb Bruce 2 J11 1488 3.3",
    "alloy_name": "Zr-2.5Nb",
    "composition_raw": "Zr-2.5Nb",
    "specimen_state": "pressure tube",
    "process_step": "operated",
    "test_type": "irradiation",
    "property_name": "total peak fluence",
    "value": 3.3,
    "value_min": null,
    "value_max": null,
    "unit": "10^21 n/m²",
    "conditions": {},
    "metric_type": "measurement",
    "confidence": 1.0
  },
  {
    "source_id": "STP1023-EB-Zirconium in the Nuclear Industry_8th Volume_005_chunk3",
    "page_or_fig": "Table 1",
    "evidence_span": "Zr-2.5Nb Bruce 2 P12 2283 6.8",
    "alloy_name": "Zr-2.5Nb",
    "composition_raw": "Zr-2.5Nb",
    "specimen_state": "pressure tube",
    "process_step": "operated",
    "test_type": "irradiation",
    "property_name": "effective full power days",
    "value": 2283,
    "value_min": null,
    "value_max": null,
    "unit": "days",
    "conditions": {},
