Repository: Zuozhuo/info-extract

File: zr_output/STP1023-EB-Zirconium in the Nuclear Industry_8th Volume_005/STP1023-EB-Zirconium in the Nuclear Industry_8th Volume_005__b.json (part 1 of 2)
[
  {
    "source_id": "STP1023-EB-Zirconium in the Nuclear Industry_8th Volume_005_chunk1",
    "page_or_fig": "text",
    "evidence_span": "Zr-2.5Nb pressure tubes for power reactors are extruded at 1090 to 1120 K, cold worked 20 to 30%, and stress relieved in steam at 675 K for 24 h",
    "alloy_name": "Zr-2.5Nb",
    "composition": {},
    "composition_raw": null,
    "specimen_state": "pressure tubes",
    "process_step": "extruded",
    "test_type": null,
    "property_name": null,
    "value": null,
    "value_min": 1090,
    "value_max": 1120,
    "unit": "K",
    "raw_unit": "K",
    "domain": "thermal_expansion",
    "conditions": {
      "temp_C": 816.85,
      "medium": null,
      "pressure_MPa": null,
      "strain_rate_s-1": null,
      "dpa": null,
      "fluence": null,
      "time_h": null,
      "atmosphere": null
    },
    "metric_type": "process_parameter",
    "confidence": 1.0
  },
  {
    "source_id": "STP1023-EB-Zirconium in the Nuclear Industry_8th Volume_005_chunk1",
    "page_or_fig": "text",
    "evidence_span": "cold worked 20 to 30%",
    "alloy_name": "Zr-2.5Nb",
    "composition": {},
    "composition_raw": null,
    "specimen_state": null,
    "process_step": "cold worked",
    "test_type": null,
    "property_name": "cold work percentage",
    "value": null,
    "value_min": 20,
    "value_max": 30,
    "unit": "%",
    "raw_unit": "%",
    "domain": "hardening",
    "conditions": {
      "temp_C": null,
      "medium": null,
      "pressure_MPa": null,
      "strain_rate_s-1": null,
      "dpa": null,
      "fluence": null,
      "time_h": null,
      "atmosphere": null
    },
    "metric_type": "process_parameter",
    "confidence": 1.0
  },
  {
    "source_id": "STP1023-EB-Zirconium in the Nuclear Industry_8th Volume_005_chunk1",
    "page_or_fig": "text",
    "evidence_span": "stress relieved in steam at 675 K for 24 h",
    "alloy_name": "Zr-2.5Nb",
    "composition": {},
    "composition_raw": null,
    "specimen_state": null,
    "process_step": "stress relieved",
    "test_type": null,
    "property_name": null,
    "value": null,
    "value_min": 675,
    "value_max": 675,
    "unit": "K",
    "raw_unit": "K",
    "domain": "thermal_expansion",
    "conditions": {
      "temp_C": 401.85,
      "medium": "steam",
      "pressure_MPa": null,
      "strain_rate_s-1": null,
      "dpa": null,
      "fluence": null,
      "time_h": 24,
      "atmosphere": "steam"
    },
    "metric_type": "process_parameter",
    "confidence": 1.0
  },
  {
    "source_id": "STP1023-EB-Zirconium in the Nuclear Industry_8th Volume_005_chunk1",
    "page_or_fig": "text",
    "evidence_span": "Specimens of a cold worked Zr-2.5Nb tube were stress relieved at different temperatures and times and corrosion tested in pure water at 589 K in an autoclave for 672 days",
    "alloy_name": "Zr-2.5Nb",
    "composition": {},
    "composition_raw": null,
    "specimen_state": "cold worked",
    "process_step": "stress relieved",
    "test_type": "corrosion test",
    "property_name": null,
    "value": null,
    "value_min": null,
    "value_max": null,
    "unit": null,
    "raw_unit": null,
    "domain": "corrosion",
    "conditions": {
      "temp_C": 315.85,
      "medium": "pure water",
      "pressure_MPa": null,
      "strain_rate_s-1": null,
      "dpa": null,
      "fluence": null,
      "time_h": 16128,
      "atmosphere": "autoclave"
    },
    "metric_type": "test_condition",
    "confidence": 1.0
  },
  {
    "source_id": "STP1023-EB-Zirconium in the Nuclear Industry_8th Volume_005_chunk1",
    "page_or_fig": "text",
    "evidence_span": "corrosion tested in pure water at 589 K in an autoclave for 672 days",
    "alloy_name": "Zr-2.5Nb",
    "composition": {},
    "composition_raw": null,
    "specimen_state": null,
    "process_step": null,
    "test_type": "corrosion test",
    "property_name": null,
    "value": null,
    "value_min": 589,
    "value_max": 589,
    "unit": "K",
    "raw_unit": "K",
    "domain": "corrosion",
    "conditions": {
      "temp_C": 315.85,
      "medium": "pure water",
      "pressure_MPa": null,
      "strain_rate_s-1": null,
      "dpa": null,
      "fluence": null,
      "time_h": 16128,
      "atmosphere": "autoclave"
    },
    "metric_type": "test_condition",
    "confidence": 1.0
  },
  {
    "source_id": "STP1023-EB-Zirconium in the Nuclear Industry_8th Volume_005_chunk1",
    "page_or_fig": "text",
    "evidence_span": "The temperature of the heavy water on the inside of the pressure tubes ranges from about 523 K at the inlet to about 573 K at the outlet",
    "alloy_name": null,
    "composition": {},
    "composition_raw": null,
    "specimen_state": "pressure tubes",
    "process_step": null,
    "test_type": null,
    "property_name": "temperature",
    "value": null,
    "value_min": 523,
    "value_max": 573,
    "unit": "K",
    "raw_unit": "K",
    "domain": "thermal_expansion",
    "conditions": {
      "temp_C": 249.85,
      "medium": "heavy water",
      "pressure_MPa": null,
      "strain_rate_s-1": null,
      "dpa": null,
      "fluence": null,
      "time_h": null,
      "atmosphere": null
    },
    "metric_type": "operating_condition",
    "confidence": 1.0
  },
  {
    "source_id": "STP1023-EB-Zirconium in the Nuclear Industry_8th Volume_005_chunk1",
    "page_or_fig": "text",
    "evidence_span": "The coolant pH is maintained in the specified range 10.2 to 10.8 with lithium",
    "alloy_name": null,
    "composition": {},
    "composition_raw": null,
    "specimen_state": null,
    "process_step": null,
    "test_type": null,
    "property_name": "pH",
    "value": null,
    "value_min": 10.2,
    "value_max": 10.8,
    "unit": null,
    "raw_unit": null,
    "domain": "corrosion",
    "conditions": {
      "temp_C": null,
      "medium": "coolant",
      "pressure_MPa": null,
      "strain_rate_s-1": null,
      "dpa": null,
      "fluence": null,
      "time_h": null,
      "atmosphere": null
    },
    "metric_type": "operating_condition",
    "confidence": 1.0
  },
  {
    "source_id": "STP1023-EB-Zirconium in the Nuclear Industry_8th Volume_005_chunk1",
    "page_or_fig": "text",
    "evidence_span": "the recommended range for dissolved deuterium is 3 to 10 cm³ D₂/kg deuterium oxide",
    "alloy_name": null,
    "composition": {},
    "composition_raw": null,
    "specimen_state": null,
    "process_step": null,
    "test_type": null,
    "property_name": "dissolved deuterium concentration",
    "value": null,
    "value_min": 3,
    "value_max": 10,
    "unit": "cm³/kg",
    "raw_unit": "cm³ D₂/kg D₂O",
    "domain": "corrosion",
    "conditions": {
      "temp_C": null,
      "medium": "deuterium oxide",
      "pressure_MPa": null,
      "strain_rate_s-1": null,
      "dpa": null,
      "fluence": null,
      "time_h": null,
      "atmosphere": null
    },
    "metric_type": "operating_condition",
    "confidence": 1.0
  },
  {
    "source_id": "STP1023-EB-Zirconium in the Nuclear Industry_8th Volume_005_chunk1",
    "page_or_fig": "text",
    "evidence_span": "dissolved oxygen concentrations are generally less than 5 μg O₂/g D₂O",
    "alloy_name": null,
    "composition": {},
    "composition_raw": null,
    "specimen_state": null,
    "process_step": null,
    "test_type": null,
    "property_name": "dissolved oxygen concentration",
    "value": 5,
    "value_min": null,
    "value_max": null,
    "unit": "ppm",
    "raw_unit": "μg O₂/g D₂O",
    "domain": "corrosion",
    "conditions": {
      "temp_C": null,
      "medium": "deuterium oxide",
      "pressure_MPa": null,
      "strain_rate_s-1": null,
      "dpa": null,
      "fluence": null,
      "time_h": null,
      "atmosphere": null
    },
    "metric_type": "operating_condition",
    "confidence": 1.0
  },
  {
    "source_id": "STP1023-EB-Zirconium in the Nuclear Industry_8th Volume_005_chunk1",
    "page_or_fig": "text",
    "evidence_span": "no evidence for any acceleration in the oxidation rate for exposures up to about 4500 effective full power days",
    "alloy_name": "Zr-2.5Nb",
    "composition": {},
    "composition_raw": null,
    "specimen_state": null,
    "process_step": null,
    "test_type": null,
    "property_name": "oxidation rate",
    "value": null,
    "value_min": null,
    "value_max": null,
    "unit": null,
    "raw_unit": null,
    "domain": "corrosion",
    "conditions": {
      "temp_C": null,
      "medium": null,
      "pressure_MPa": null,
      "strain_rate_s-1": null,
      "dpa": null,
      "fluence": 4500,
      "time_h": null,
      "atmosphere": null
    },
    "metric_type": "judgement",
    "confidence": 1.0
  },
  {
    "source_id": "STP1023-EB-Zirconium in the Nuclear Industry_8th Volume_005_chunk1",
    "page_or_fig": "text",
    "evidence_span": "deuterium uptake in Zr-2.5Nb tubes has been remarkably low and no greater than 3 mg/kg deuterium per year (0.39 mg/dm² hydrogen per year)",
    "alloy_name": "Zr-2.5Nb",
    "composition": {},
    "composition_raw": null,
    "specimen_state": "tubes",
    "process_step": null,
    "test_type": null,
    "property_name": "deuterium uptake rate",
    "value": 3,
    "value_min": null,
    "value_max": null,
    "unit": "mg/kg per year",
    "raw_unit": "mg/kg per year",
    "domain": "corrosion",
    "conditions": {
      "temp_C": null,
      "medium": null,
      "pressure_MPa": null,
      "strain_rate_s-1": null,
      "dpa": null,
      "fluence": null,
      "time_h": 8760,
      "atmosphere": null
    },
    "metric_type": "measurement",
    "confidence": 1.0
  },
  {
    "source_id": "STP1023-EB-Zirconium in the Nuclear Industry_8th Volume_005_chunk1",
    "page_or_fig": "text",
    "evidence_span": "0.39 mg/dm² hydrogen per year",
    "alloy_name": "Zr-2.5Nb",
    "composition": {},
    "composition_raw": null,
    "specimen_state": "tubes",
    "process_step": null,
    "test_type": null,
    "property_name": "hydrogen uptake rate",
    "value": 0.39,
    "value_min": null,
    "value_max": null,
    "unit": "mg/dm² per year",
    "raw_unit": "mg/dm² per year",
    "domain": "corrosion",
    "conditions": {
      "temp_C": null,
      "medium": null,
      "pressure_MPa": null,
      "strain_rate_s-1": null,
      "dpa": null,
      "fluence": null,
      "time_h": 8760,
      "atmosphere": null
    },
    "metric_type": "measurement",
    "confidence": 1.0
  },
  {
    "source_id": "STP1023-EB-Zirconium in the Nuclear Industry_8th Volume_005_chunk1",
    "page_or_fig": "text",
    "evidence_span": "monotectoid temperature of 883 K",
    "alloy_name": null,
    "composition": {},
    "composition_raw": null,
    "specimen_state": null,
    "process_step": null,
    "test_type": null,
    "property_name": "monotectoid temperature",
    "value": 883,
    "value_min": null,
    "value_max": null,
    "unit": "K",
    "raw_unit": "K",
    "domain": "thermal_expansion",
    "conditions": {
      "temp_C": 609.85,
      "medium": null,
      "pressure_MPa": null,
      "strain_rate_s-1": null,
      "dpa": null,
      "fluence": null,
      "time_h": null,
      "atmosphere": null
    },
    "metric_type": "material_property",
    "confidence": 1.0
  },
  {
    "source_id": "STP1023-EB-Zirconium in the Nuclear Industry_8th Volume_005_chunk2",
    "page_or_fig": "text",
    "evidence_span": "the tube microstructure consists of about 80% beta zirconium phase and 20% alpha zirconium phase",
    "alloy_name": null,
    "composition": {
      "Zr-beta": 80,
      "Zr-alpha": 20
    },
    "composition_raw": "beta zirconium phase: 80%; alpha zirconium phase: 20%",
    "specimen_state": "extruded tube",
    "process_step": "extrusion",
    "test_type": null,
    "property_name": "phase composition",
    "value": null,
    "value_min": null,
    "value_max": null,
    "unit": "%",
    "raw_unit": "%",
    "domain": "elastoplastic_model",
    "conditions": {
      "temp_C": null,
      "medium": null,
      "pressure_MPa": null,
      "strain_rate_s-1": null,
      "dpa": null,
      "fluence": null,
      "time_h": null,
      "atmosphere": null
    },
    "metric_type": "measurement",
    "confidence": "high"
  },
  {
    "source_id": "STP1023-EB-Zirconium in the Nuclear Industry_8th Volume_005_chunk2",
    "page_or_fig": "text",
    "evidence_span": "extruded tubes contain alpha grains up to about 10 μm long, about 1 μm wide, and about 0.5 μm thick",
    "alloy_name": null,
    "composition": {},
    "composition_raw": null,
    "specimen_state": "extruded tube",
    "process_step": "extrusion",
    "test_type": null,
    "property_name": "grain size",
    "value": null,
    "value_min": null,
    "value_max": null,
    "unit": "μm",
    "raw_unit": "μm",
    "domain": "elastoplastic_model",
    "conditions": {
      "temp_C": null,
      "medium": null,
      "pressure_MPa": null,
      "strain_rate_s-1": null,
      "dpa": null,
      "fluence": null,
      "time_h": null,
      "atmosphere": null
    },
    "metric_type": "measurement",
    "confidence": "high"
  },
  {
    "source_id": "STP1023-EB-Zirconium in the Nuclear Industry_8th Volume_005_chunk2",
    "page_or_fig": "text",
    "evidence_span": "grain boundary network of metastable beta zirconium phase that contains 18 to 20 ut% niobium",
    "alloy_name": null,
    "composition": {
      "Nb": 19
    },
    "composition_raw": "beta zirconium phase: 18-20 ut% Nb",
    "specimen_state": "extruded tube",
    "process_step": "extrusion",
    "test_type": null,
    "property_name": "niobium content",
    "value": null,
    "value_min": 18,
    "value_max": 20,
    "unit": "wt%",
    "raw_unit": "ut%",
    "domain": "elastoplastic_model",
    "conditions": {
      "temp_C": null,
      "medium": null,
      "pressure_MPa": null,
      "strain_rate_s-1": null,
      "dpa": null,
      "fluence": null,
      "time_h": null,
      "atmosphere": null
    },
    "metric_type": "measurement",
    "confidence": "high"
  },
  {
    "source_id": "STP1023-EB-Zirconium in the Nuclear Industry_8th Volume_005_chunk2",
    "page_or_fig": "text",
    "evidence_span": "Cold drawing causes additional elongation of the alpha grains and introduces a high density of dislocations to the microstructure",
    "alloy_name": null,
    "composition": {},
    "composition_raw": null,
    "specimen_state": "cold-worked tube",
    "process_step": "cold drawing",
    "test_type": null,
    "property_name": "microstructure",
    "value": null,
    "value_min": null,
    "value_max": null,
    "unit": null,
    "raw_unit": null,
    "domain": "elastoplastic_model",
    "conditions": {
      "temp_C": null,
      "medium": null,
      "pressure_MPa": null,
      "strain_rate_s-1": null,
      "dpa": null,
      "fluence": null,
      "time_h": null,
      "atmosphere": null
    },
    "metric_type": "judgement",
    "confidence": "high"
  },
  {
    "source_id": "STP1023-EB-Zirconium in the Nuclear Industry_8th Volume_005_chunk3",
    "page_or_fig": "Fig. 4",
    "evidence_span": "Figures 4 and 5 show deuterium concentration versus distance from the pressure tube inlet for the five Zr-2.5Nb pressure tubes removed from Pickering Units 3 and 4 and the six Zr-2.5Nb pressure tubes removed from Bruce Units 1 and 2, respectively",
    "alloy_name": "Zr-2.5Nb",
    "composition": {
      "Zr": {
        "value": 97.5,
        "unit": "wt%"
      },
      "Nb": {
        "value": 2.5,
        "unit": "wt%"
      }
    },
    "composition_raw": "Zr-2.5Nb",
    "specimen_state": "pressure tube",
    "process_step": "removed from reactor",
    "test_type": "deuterium concentration measurement",
    "property_name": "deuterium concentration",
    "value": null,
    "value_min": null,
    "value_max": null,
    "unit": "ppm",
    "raw_unit": null,
    "domain": "corrosion",
    "conditions": {
      "temperature": null,
      "pressure": null,
      "environment": null,
      "irradiation_level": null,
      "time": null
    },
    "metric_type": "profile",
    "confidence": 1.0
  },
  {
    "source_id": "STP1023-EB-Zirconium in the Nuclear Industry_8th Volume_005_chunk3",
    "page_or_fig": "Fig. 4",
    "evidence_span": "The range of deuterium concentrations for Zircaloy-2 pressure tubes removed from the high flux channels of Pickering Units 1 and 2 is also shown in Fig. 4",
    "alloy_name": "Zircaloy-2",
    "composition": {},
    "composition_raw": "Zircaloy-2",
    "specimen_state": "pressure tube",
    "process_step": "removed from reactor",
    "test_type": "deuterium concentration measurement",
    "property_name": "deuterium concentration",
    "value": null,
    "value_min": null,
    "value_max": null,
    "unit": "ppm",
    "raw_unit": null,
    "domain": "corrosion",
    "conditions": {
      "temperature": null,
      "pressure": null,
      "environment": null,
      "irradiation_level": null,
      "time": null
    },
    "metric_type": "range",
    "confidence": 1.0
  },
  {
    "source_id": "STP1023-EB-Zirconium in the Nuclear Industry_8th Volume_005_chunk3",
    "page_or_fig": "Text",
    "evidence_span": "All tubes showed an increase in deuterium concentration from the inlet to the outlet end",
    "alloy_name": null,
    "composition": null,
    "composition_raw": null,
    "specimen_state": "pressure tube",
    "process_step": "operated",
    "test_type": "deuterium concentration measurement",
    "property_name": "deuterium concentration profile",
    "value": null,
    "value_min": null,
    "value_max": null,
    "unit": "ppm",
    "raw_unit": null,
    "domain": "corrosion",
    "conditions": {
      "temperature": null,
      "pressure": null,
      "environment": null,
      "irradiation_level": null,
      "time": null
    },
    "metric_type": "judgement",
    "confidence": 1.0
  },
  {
    "source_id": "STP1023-EB-Zirconium in the Nuclear Industry_8th Volume_005_chunk3",
    "page_or_fig": "Text",
    "evidence_span": "only one removed Zr-2.5Nb pressure tube (P3L09) shows a deuterium concentration profile with a peak near the outlet end",
    "alloy_name": "Zr-2.5Nb",
    "composition": {
      "Zr": {
        "value": 97.5,
        "unit": "wt%"
      },
      "Nb": {
        "value": 2.5,
        "unit": "wt%"
      }
    },
    "composition_raw": "Zr-2.5Nb",
    "specimen_state": "pressure tube",
    "process_step": "removed from reactor",
    "test_type": "deuterium concentration measurement",
    "property_name": "deuterium concentration profile",
    "value": null,
    "value_min": null,
    "value_max": null,
    "unit": "ppm",
    "raw_unit": null,
    "domain": "corrosion",
    "conditions": {
      "temperature": null,
      "pressure": null,
      "environment": null,
      "irradiation_level": null,
      "time": null
    },
    "metric_type": "judgement",
    "confidence": 1.0
  },
  {
    "source_id": "STP1023-EB-Zirconium in the Nuclear Industry_8th Volume_005_chunk3",
    "page_or_fig": "Table 1",
    "evidence_span": "Zircaloy-2 Pickering 1 4 tubes 3708 7.0",
    "alloy_name": "Zircaloy-2",
    "composition": {},
    "composition_raw": "Zircaloy-2",
    "specimen_state": "pressure tube",
    "process_step": "operated",
    "test_type": "irradiation",
    "property_name": "effective full power days",
    "value": 3708,
    "value_min": null,
    "value_max": null,
    "unit": "days",
    "raw_unit": "days",
    "domain": "irradiation_creep",
    "conditions": {
      "temperature": null,
      "pressure": null,
      "environment": null,
      "irradiation_level": null,
      "time": null
    },
    "metric_type": "measurement",
    "confidence": 1.0
  },
  {
    "source_id": "STP1023-EB-Zirconium in the Nuclear Industry_8th Volume_005_chunk3",
    "page_or_fig": "Table 1",
    "evidence_span": "Zircaloy-2 Pickering 1 4 tubes 3708 7.0",
    "alloy_name": "Zircaloy-2",
    "composition": {},
    "composition_raw": "Zircaloy-2",
    "specimen_state": "pressure tube",
    "process_step": "operated",
    "test_type": "irradiation",
    "property_name": "total peak fluence",
    "value": 7.0,
    "value_min": null,
    "value_max": null,
    "unit": "10^21 n/m²",
    "raw_unit": "10^21 n/m²",
    "domain": "irradiation_creep",
    "conditions": {
      "temperature": null,
      "pressure": null,
      "environment": null,
      "irradiation_level": null,
      "time": null
    },
    "metric_type": "measurement",
    "confidence": 1.0
  },
  {
    "source_id": "STP1023-EB-Zirconium in the Nuclear Industry_8th Volume_005_chunk3",
    "page_or_fig": "Table 1",
    "evidence_span": "Zircaloy-2 Pickering 2 4 tubes 3616 7.0",
    "alloy_name": "Zircaloy-2",
    "composition": {},
    "composition_raw": "Zircaloy-2",
    "specimen_state": "pressure tube",
    "process_step": "operated",
    "test_type": "irradiation",
    "property_name": "effective full power days",
    "value": 3616,
    "value_min": null,
    "value_max": null,
    "unit": "days",
    "raw_unit": "days",
    "domain": "irradiation_creep",
    "conditions": {
      "temperature": null,
      "pressure": null,
      "environment": null,
      "irradiation_level": null,
      "time": null
    },
    "metric_type": "measurement",
    "confidence": 1.0
  },
  {
    "source_id": "STP1023-EB-Zirconium in the Nuclear Industry_8th Volume_005_chunk3",
    "page_or_fig": "Table 1",
    "evidence_span": "Zircaloy-2 Pickering 2 4 tubes 3616 7.0",
    "alloy_name": "Zircaloy-2",
    "composition": {},
    "composition_raw": "Zircaloy-2",
    "specimen_state": "pressure tube",
    "process_step": "operated",
    "test_type": "irradiation",
    "property_name": "total peak fluence",
    "value": 7.0,
    "value_min": null,
    "value_max": null,
    "unit": "10^21 n/m²",
    "raw_unit": "10^21 n/m²",
    "domain": "irradiation_creep",
    "conditions": {
      "temperature": null,
      "pressure": null,
      "environment": null,
      "irradiation_level": null,
      "time": null
    },
    "metric_type": "measurement",
    "confidence": 1.0
  },
  {
    "source_id": "STP1023-EB-Zirconium in the Nuclear Industry_8th Volume_005_chunk3",
    "page_or_fig": "Table 1",
    "evidence_span": "Zr-2.5Nb Pickering 3 J09 3488 6.9",
    "alloy_name": "Zr-2.5Nb",
    "composition": {
      "Zr": {
        "value": 97.5,
        "unit": "wt%"
      },
      "Nb": {
        "value": 2.5,
        "unit": "wt%"
      }
    },
    "composition_raw": "Zr-2.5Nb",
    "specimen_state": "pressure tube",
    "process_step": "operated",
    "test_type": "irradiation",
    "property_name": "effective full power days",
    "value": 3488,
    "value_min": null,
    "value_max": null,
    "unit": "days",
    "raw_unit": "days",
    "domain": "irradiation_creep",
    "conditions": {
      "temperature": null,
      "pressure": null,
      "environment": null,
      "irradiation_level": null,
      "time": null
    },
    "metric_type": "measurement",
    "confidence": 1.0
  },
  {
    "source_id": "STP1023-EB-Zirconium in the Nuclear Industry_8th Volume_005_chunk3",
    "page_or_fig": "Table 1",
    "evidence_span": "Zr-2.5Nb Pickering 3 J09 3488 6.9",
    "alloy_name": "Zr-2.5Nb",
    "composition": {
      "Zr": {
        "value": 97.5,
        "unit": "wt%"
      },
      "Nb": {
        "value": 2.5,
        "unit": "wt%"
      }
    },
    "composition_raw": "Zr-2.5Nb",
    "specimen_state": "pressure tube",
    "process_step": "operated",
    "test_type": "irradiation",
    "property_name": "total peak fluence",
    "value": 6.9,
    "value_min": null,
    "value_max": null,
    "unit": "10^21 n/m²",
    "raw_unit": "10^21 n/m²",
    "domain": "irradiation_creep",
    "conditions": {
      "temperature": null,
      "pressure": null,
      "environment": null,
      "irradiation_level": null,
      "time": null
    },
    "metric_type": "measurement",
    "confidence": 1.0
  },
  {
    "source_id": "STP1023-EB-Zirconium in the Nuclear Industry_8th Volume_005_chunk3",
    "page_or_fig": "Table 1",
    "evidence_span": "Zr-2.5Nb Pickering 3 F13 3796 7.7",
    "alloy_name": "Zr-2.5Nb",
    "composition": {
      "Zr": {
        "value": 97.5,
        "unit": "wt%"
      },
      "Nb": {
        "value": 2.5,
        "unit": "wt%"
      }
    },
    "composition_raw": "Zr-2.5Nb",
    "specimen_state": "pressure tube",
    "process_step": "operated",
    "test_type": "irradiation",
    "property_name": "effective full power days",
    "value": 3796,
    "value_min": null,
    "value_max": null,
    "unit": "days",
    "raw_unit": "days",
    "domain": "irradiation_creep",
    "conditions": {
      "temperature": null,
      "pressure": null,
      "environment": null,
      "irradiation_level": null,
      "time": null
    },
    "metric_type": "measurement",
    "confidence": 1.0
  },
  {
    "source_id": "STP1023-EB-Zirconium in the Nuclear Industry_8th Volume_005_chunk3",
    "page_or_fig": "Table 1",
    "evidence_span": "Zr-2.5Nb Pickering 3 F13 3796 7.7",
    "alloy_name": "Zr-2.5Nb",
    "composition": {
      "Zr": {
        "value": 97.5,
        "unit": "wt%"
      },
      "Nb": {
        "value": 2.5,
        "unit": "wt%"
      }
    },
    "composition_raw": "Zr-2.5Nb",
    "specimen_state": "pressure tube",
    "process_step": "operated",
    "test_type": "irradiation",
    "property_name": "total peak fluence",
    "value": 7.7,
    "value_min": null,
    "value_max": null,
    "unit": "10^21 n/m²",
    "raw_unit": "10^21 n/m²",
    "domain": "irradiation_creep",
    "conditions": {
      "temperature": null,
      "pressure": null,
      "environment": null,
      "irradiation_level": null,
      "time": null
    },
    "metric_type": "measurement",
    "confidence": 1.0
  },
  {
    "source_id": "STP1023-EB-Zirconium in the Nuclear Industry_8th Volume_005_chunk3",
    "page_or_fig": "Table 1",
    "evidence_span": "Zr-2.5Nb Pickering 3 L09 4354 8.6",
    "alloy_name": "Zr-2.5Nb",
    "composition": {
      "Zr": {
        "value": 97.5,
        "unit": "wt%"
      },
      "Nb": {
        "value": 2.5,
        "unit": "wt%"
      }
    },
    "composition_raw": "Zr-2.5Nb",
    "specimen_state": "pressure tube",
    "process_step": "operated",
    "test_type": "irradiation",
    "property_name": "effective full power days",
    "value": 4354,
    "value_min": null,
    "value_max": null,
    "unit": "days",
    "raw_unit": "days",
    "domain": "irradiation_creep",
    "conditions": {
      "temperature": null,
      "pressure": null,
      "environment": null,
      "irradiation_level": null,
      "time": null
    },
    "metric_type": "measurement",
    "confidence": 1.0
  },
  {
    "source_id": "STP1023-EB-Zirconium in the Nuclear Industry_8th Volume_005_chunk3",
    "page_or_fig": "Table 1",
    "evidence_span": "Zr-2.5Nb Pickering 3 L09 4354 8.6",
    "alloy_name": "Zr-2.5Nb",
    "composition": {
      "Zr": {
        "value": 97.5,
        "unit": "wt%"
      },
      "Nb": {
        "value": 2.5,
        "unit": "wt%"
      }
    },
    "composition_raw": "Zr-2.5Nb",
    "specimen_state": "pressure tube",
    "process_step": "operated",
    "test_type": "irradiation",
    "property_name": "total peak fluence",
    "value": 8.6,
    "value_min": null,
    "value_max": null,
    "unit": "10^21 n/m²",
    "raw_unit": "10^21 n/m²",
    "domain": "irradiation_creep",
    "conditions": {
      "temperature": null,
      "pressure": null,
      "environment": null,
      "irradiation_level": null,
      "time": null
    },
    "metric_type": "measurement",
    "confidence": 1.0
  },
  {
    "source_id": "STP1023-EB-Zirconium in the Nuclear Industry_8th Volume_005_chunk3",
    "page_or_fig": "Table 1",
    "evidence_span": "Zr-2.5Nb Pickering 4 N16 3433 6.8",
    "alloy_name": "Zr-2.5Nb",
    "composition": {
      "Zr": {
        "value": 97.5,
        "unit": "wt%"
      },
      "Nb": {
        "value": 2.5,
        "unit": "wt%"
      }
    },
    "composition_raw": "Zr-2.5Nb",
    "specimen_state": "pressure tube",
    "process_step": "operated",
    "test_type": "irradiation",
    "property_name": "effective full power days",
    "value": 3433,
    "value_min": null,
    "value_max": null,
    "unit": "days",
    "raw_unit": "days",
    "domain": "irradiation_creep",
    "conditions": {
      "temperature": null,
      "pressure": null,
      "environment": null,
      "irradiation_level": null,
      "time": null
    },
    "metric_type": "measurement",
    "confidence": 1.0
  },
  {
    "source_id": "STP1023-EB-Zirconium in the Nuclear Industry_8th Volume_005_chunk3",
    "page_or_fig": "Table 1",
    "evidence_span": "Zr-2.5Nb Pickering 4 N16 3433 6.8",
    "alloy_name": "Zr-2.5Nb",
    "composition": {
      "Zr": {
        "value": 97.5,
        "unit": "wt%"
      },
      "Nb": {
        "value": 2.5,
        "unit": "wt%"
      }
    },
    "composition_raw": "Zr-2.5Nb",
    "specimen_state": "pressure tube",
    "process_step": "operated",
    "test_type": "irradiation",
    "property_name": "total peak fluence",
    "value": 6.8,
    "value_min": null,
    "value_max": null,
    "unit": "10^21 n/m²",
    "raw_unit": "10^21 n/m²",
    "domain": "irradiation_creep",
    "conditions": {
      "temperature": null,
      "pressure": null,
      "environment": null,
      "irradiation_level": null,
      "time": null
    },
    "metric_type": "measurement",
    "confidence": 1.0
  },
  {
    "source_id": "STP1023-EB-Zirconium in the Nuclear Industry_8th Volume_005_chunk4",
    "page_or_fig": "Fig. 8",
    "evidence_span": "Typical microstructures of Z r - 2 . 5 N b pressure tubes: (a) before irradiation and (b) after irradiation (P4K10) showing partial decomposition of the beta zirconium filaments and small precipitates within the alpha zirconium grains",
    "alloy_name": "Zr-2.5Nb",
    "composition": {},
    "composition_raw": null,
    "specimen_state": "pressure tubes",
    "process_step": null,
    "test_type": "microstructure examination",
    "property_name": "microstructural changes",
    "domain": "irradiation_swelling",
    "value": null,
    "value_min": null,
    "value_max": null,
    "unit": null,
    "raw_unit": null,
    "conditions": {
      "temp_C": null,
      "medium": null,
      "pressure_MPa": null,
      "strain_rate_s-1": null,
      "dpa": null,
      "fluence": null,
      "time_h": null,
      "atmosphere": null
    },
    "metric_type": "judgement",
    "confidence": null
  },
  {
    "source_id": "STP1023-EB-Zirconium in the Nuclear Industry_8th Volume_005_chunk4",
    "page_or_fig": "text",
    "evidence_span": "oxides no greater than 2 5 μ m thick observed along the main body of the tube",
    "alloy_name": "Zr-2.5Nb",
    "composition": {},
    "composition_raw": null,
    "specimen_state": "operating",
    "process_step": null,
    "test_type": "oxidation monitoring",
    "property_name": "oxide thickness",
    "domain": "corrosion",
    "value": 25.0,
    "value_min": null,
    "value_max": 25.0,
    "unit": "μm",
    "raw_unit": "μm",
    "conditions": {
      "temp_C": null,
      "medium": null,
      "pressure_MPa": null,
      "strain_rate_s-1": null,
      "dpa": null,
      "fluence": null,
      "time_h": 108000.0,
      "atmosphere": null
    },
    "metric_type": "measurement",
    "confidence": null
  },
  {
    "source_id": "STP1023-EB-Zirconium in the Nuclear Industry_8th Volume_005_chunk4",
    "page_or_fig": "text",
    "evidence_span": "oxidation remains low up to about 4500 full power days of operation",
    "alloy_name": "Zr-2.5Nb",
    "composition": {},
    "composition_raw": null,
    "specimen_state": "operating",
    "process_step": null,
    "test_type": "oxidation monitoring",
    "property_name": "oxidation behavior",
    "domain": "corrosion",
    "value": null,
    "value_min": null,
    "value_max": null,
    "unit": null,
    "raw_unit": null,
    "conditions": {
      "temp_C": null,
      "medium": null,
      "pressure_MPa": null,
      "strain_rate_s-1": null,
      "dpa": null,
      "fluence": null,
      "time_h": 108000.0,
      "atmosphere": null
    },
    "metric_type": "judgement",
    "confidence": null
  },
  {
    "source_id": "STP1023-EB-Zirconium in the Nuclear Industry_8th Volume_005_chunk4",
    "page_or_fig": "text",
    "evidence_span": "oxidation rate is close to linear with no clear evidence for any acceleration in the rate over this period",
    "alloy_name": "Zr-2.5Nb",
    "composition": {},
    "composition_raw": null,
    "specimen_state": "operating",
    "process_step": null,
    "test_type": "oxidation monitoring",
    "property_name": "oxidation rate",
    "domain": "corrosion",
    "value": null,
    "value_min": null,
    "value_max": null,
    "unit": null,
    "raw_unit": null,
    "conditions": {
      "temp_C": null,
      "medium": null,
      "pressure_MPa": null,
      "strain_rate_s-1": null,
      "dpa": null,
      "fluence": null,
      "time_h": null,
      "atmosphere": null
    },
    "metric_type": "judgement",
    "confidence": null
  },
  {
    "source_id": "STP1023-EB-Zirconium in the Nuclear Industry_8th Volume_005_chunk4",
    "page_or_fig": "text",
    "evidence_span": "Zircaloy-2 tubes from the Pickering reactors also had thick oxides, about two to three times that of Z r - 2 . 5 N b for equivalent exposure times",
    "alloy_name": "Zircaloy-2",
    "composition": {},
    "composition_raw": null,
    "specimen_state": "operating",
    "process_step": null,
    "test_type": "oxidation monitoring",
    "property_name": "oxide thickness",
    "domain": "corrosion",
    "value": null,
    "value_min": 50.0,
    "value_max": 75.0,
    "unit": "μm",
    "raw_unit": "μm",
    "conditions": {
      "temp_C": null,
      "medium": null,
      "pressure_MPa": null,
      "strain_rate_s-1": null,
      "dpa": null,
      "fluence": null,
      "time_h": null,
      "atmosphere": null
    },
    "metric_type": "comparison",
    "confidence": null
  },
  {
    "source_id": "STP1023-EB-Zirconium in the Nuclear Industry_8th Volume_005_chunk4",
    "page_or_fig": "text",
    "evidence_span": "obtaining a metallic sample approximately 100 to 1 5 0 m g in weight",
    "alloy_name": null,
    "composition": {},
    "composition_raw": null,
    "specimen_state": "metallic sample",
    "process_step": "sampling",
    "test_type": "microsampling",
    "property_name": "sample weight",
    "domain": null,
    "value": 125.0,
    "value_min": 100.0,
    "value_max": 150.0,
    "unit": "mg",
    "raw_unit": "mg",
    "conditions": {
      "temp_C": null,
      "medium": null,
      "pressure_MPa": null,
      "strain_rate_s-1": null,
      "dpa": null,
      "fluence": null,
      "time_h": null,
      "atmosphere": null
    },
    "metric_type": "measurement",
    "confidence": null
  },
  {
    "source_id": "STP1023-EB-Zirconium in the Nuclear Industry_8th Volume_005_chunk4",
    "page_or_fig": "text",
    "evidence_span": "Zr-2.5Nb tubes removed from the Pickering and Bruce stations show a remarkably high resistance to hydrogen pickup from waterside corrosion compared to Zircaloy-2",
    "alloy_name": "Zr-2.5Nb",
    "composition": {},
    "composition_raw": null,
    "specimen_state": "operating",
    "process_step": null,
    "test_type": "hydrogen pickup",
    "property_name": "hydrogen pickup resistance",
    "domain": "corrosion",
    "value": null,
    "value_min": null,
    "value_max": null,
    "unit": null,
    "raw_unit": null,
    "conditions": {
      "temp_C": null,
      "medium": null,
      "pressure_MPa": null,
      "strain_rate_s-1": null,
      "dpa": null,
      "fluence": null,
      "time_h": null,
      "atmosphere": null
    },
    "metric_type": "judgement",
    "confidence": null
  },
  {
    "source_id": "STP1023-EB-Zirconium in the Nuclear Industry_8th Volume_005_chunk5",
    "page_or_fig": "text",
    "evidence_span": "Even assuming linear oxidation and hydriding rates from reactor startup, an uptake of $7 0 \\%$ theoretical is calculated",
    "alloy_name": "Zr-2.5Nb",
    "composition": {},
    "composition_raw": null,
    "specimen_state": null,
    "process_step": null,
    "test_type": null,
    "property_name": "hydrogen uptake",
    "domain": "corrosion",
    "value": 70.0,
    "value_min": null,
    "value_max": null,
    "unit": "%",
    "raw_unit": "% theoretical",
    "conditions": {
      "temp_C": null,
      "medium": null,
      "pressure_MPa": null,
      "strain_rate_s-1": null,
      "dpa": null,
      "fluence": null,
      "time_h": null,
      "atmosphere": null
    },
    "metric_type": "value",
    "confidence": null
  },
  {
    "source_id": "STP1023-EB-Zirconium in the Nuclear Industry_8th Volume_005_chunk5",
    "page_or_fig": "text",
    "evidence_span": "Only in situations where the dissolved hydrogen content of the water has been extremely high can percentage uptakes greater than $70 \\%$ be calculated for Zr$2 . 5 \\mathrm { N b }$ in $5 7 3 \\ \\mathrm { K }$ water",
    "alloy_name": "Zr-2.5Nb",
    "composition": {},
    "composition_raw": null,
    "specimen_state": null,
    "process_step": null,
    "test_type": null,
    "property_name": "hydrogen uptake",
    "domain": "corrosion",
    "value": 70.0,
    "value_min": null,
    "value_max": null,
    "unit": "%",
    "raw_unit": "%",
    "conditions": {
      "temp_C": 300.0,
      "medium": "water",
      "pressure_MPa": null,
      "strain_rate_s-1": null,
      "dpa": null,
      "fluence": null,
      "time_h": null,
      "atmosphere": null
    },
    "metric_type": "value",
    "confidence": null
  },
  {
    "source_id": "STP1023-EB-Zirconium in the Nuclear Industry_8th Volume_005_chunk5",
    "page_or_fig": "text",
    "evidence_span": "Six of the seven tubes had equivalent hydrogen concentrations ranging from 2.1 to $3 . 0 ~ \\mathrm { m g / d m ^ { 2 } }$",
    "alloy_name": "Zr-2.5Nb",
    "composition": {},
    "composition_raw": null,
    "specimen_state": "tube",
    "process_step": null,
    "test_type": null,
    "property_name": "hydrogen concentration",
    "domain": "corrosion",
    "value": null,
    "value_min": 2.1,
    "value_max": 3.0,
    "unit": "mg/dm²",
    "raw_unit": "mg/dm²",
    "conditions": {
      "temp_C": null,
      "medium": null,
      "pressure_MPa": null,
      "strain_rate_s-1": null,
      "dpa": null,
      "fluence": null,
      "time_h": null,
      "atmosphere": null
    },
    "metric_type": "range",
    "confidence": null
  },
  {
    "source_id": "STP1023-EB-Zirconium in the Nuclear Industry_8th Volume_005_chunk5",
    "page_or_fig": "text",
    "evidence_span": "The seventh tube had 6.8- $\\mathbf { m g } / \\mathbf { d m } ^ { 2 }$ equivalent hydrogen",
    "alloy_name": "Zr-2.5Nb",
    "composition": {},
    "composition_raw": null,
    "specimen_state": "tube",
    "process_step": null,
    "test_type": null,
    "property_name": "hydrogen concentration",
    "domain": "corrosion",
    "value": 6.8,
    "value_min": null,
    "value_max": null,
    "unit": "mg/dm²",
    "raw_unit": "mg/dm²",
    "conditions": {
      "temp_C": null,
      "medium": null,
      "pressure_MPa": null,
      "strain_rate_s-1": null,
      "dpa": null,
      "fluence": null,
      "time_h": null,
      "atmosphere": null
    },
    "metric_type": "value",
    "confidence": null
  },
  {
    "source_id": "STP1023-EB-Zirconium in the Nuclear Industry_8th Volume_005_chunk5",
    "page_or_fig": "text",
    "evidence_span": "the average corrosion rate of $\\mathbf { Z r { - } } 2 . 5 \\mathbf { N b }$ pressure tubes is low, about $2 \\mu \\mathrm { m }$ of oxide per year",
    "alloy_name": "Zr-2.5Nb",
    "composition": {},
    "composition_raw": null,
    "specimen_state": "pressure tube",
    "process_step": null,
    "test_type": null,
    "property_name": "corrosion rate",
    "domain": "corrosion",
    "value": 2.0,
    "value_min": null,
    "value_max": null,
    "unit": "mm/y",
    "raw_unit": "μm/year",
    "conditions": {
