Repository: Zuozhuo/info-extract

File: zr_output/STP1023-EB-Zirconium in the Nuclear Industry_8th Volume_009/STP1023-EB-Zirconium in the Nuclear Industry_8th Volume_009__a.json (part 1 of 2)
[
  {
    "source_id": "STP1023-EB-Zirconium in the Nuclear Industry_8th Volume_009_chunk1",
    "page_or_fig": "text",
    "evidence_span": "Materials with higher strength have higher crack velocity",
    "alloy_name": "Zr-2.5 wt% Nb",
    "composition_raw": null,
    "specimen_state": null,
    "process_step": null,
    "test_type": null,
    "property_name": "crack velocity",
    "value": null,
    "value_min": null,
    "value_max": null,
    "unit": null,
    "conditions": {},
    "metric_type": "judgement",
    "confidence": null
  },
  {
    "source_id": "STP1023-EB-Zirconium in the Nuclear Industry_8th Volume_009_chunk1",
    "page_or_fig": "text",
    "evidence_span": "stepwise crack propagation occurred by smaller increments associated with a smaller zone of crack tip hydrides",
    "alloy_name": "Zr-2.5 wt% Nb",
    "composition_raw": null,
    "specimen_state": null,
    "process_step": null,
    "test_type": null,
    "property_name": "crack propagation increment size",
    "value": null,
    "value_min": null,
    "value_max": null,
    "unit": null,
    "conditions": {},
    "metric_type": "judgement",
    "confidence": null
  },
  {
    "source_id": "STP1023-EB-Zirconium in the Nuclear Industry_8th Volume_009_chunk1",
    "page_or_fig": "text",
    "evidence_span": "An incubation period was required for the specimen to resume cracking after reducing the applied K to a level still significantly above the threshold stress intensity factor K_{IH}",
    "alloy_name": "Zr-2.5 wt% Nb",
    "composition_raw": null,
    "specimen_state": null,
    "process_step": null,
    "test_type": "delayed hydride cracking",
    "property_name": "incubation period",
    "value": null,
    "value_min": null,
    "value_max": null,
    "unit": null,
    "conditions": {},
    "metric_type": "judgement",
    "confidence": null
  },
  {
    "source_id": "STP1023-EB-Zirconium in the Nuclear Industry_8th Volume_009_chunk1",
    "page_or_fig": "text",
    "evidence_span": "The length of the incubation period depended on the amount of K reduction, material strength, temperature, and the final K in which cracking occurred",
    "alloy_name": "Zr-2.5 wt% Nb",
    "composition_raw": null,
    "specimen_state": null,
    "process_step": null,
    "test_type": "delayed hydride cracking",
    "property_name": "incubation period length",
    "value": null,
    "value_min": null,
    "value_max": null,
    "unit": null,
    "conditions": {},
    "metric_type": "judgement",
    "confidence": null
  },
  {
    "source_id": "STP1023-EB-Zirconium in the Nuclear Industry_8th Volume_009_chunk1",
    "page_or_fig": "text",
    "evidence_span": "Crack velocity increases with the amount of hydrogen in solution in the matrix",
    "alloy_name": "Zr-2.5 wt% Nb",
    "composition_raw": null,
    "specimen_state": null,
    "process_step": null,
    "test_type": null,
    "property_name": "crack velocity",
    "value": null,
    "value_min": null,
    "value_max": null,
    "unit": null,
    "conditions": {},
    "metric_type": "judgement",
    "confidence": null
  },
  {
    "source_id": "STP1023-EB-Zirconium in the Nuclear Industry_8th Volume_009_chunk1",
    "page_or_fig": "text",
    "evidence_span": "Crack velocity increased as a function of the peak temperature reached in the initial cooldown thermal cycle",
    "alloy_name": "Zr-2.5 wt% Nb",
    "composition_raw": null,
    "specimen_state": null,
    "process_step": null,
    "test_type": null,
    "property_name": "crack velocity",
    "value": null,
    "value_min": null,
    "value_max": null,
    "unit": null,
    "conditions": {},
    "metric_type": "judgement",
    "confidence": null
  },
  {
    "source_id": "STP1023-EB-Zirconium in the Nuclear Industry_8th Volume_009_chunk1",
    "page_or_fig": "text",
    "evidence_span": "Zirconium alloys have low solubility of hydrogen",
    "alloy_name": "Zr alloys",
    "composition_raw": null,
    "specimen_state": null,
    "process_step": null,
    "test_type": null,
    "property_name": "hydrogen solubility",
    "value": null,
    "value_min": null,
    "value_max": null,
    "unit": null,
    "conditions": {},
    "metric_type": "judgement",
    "confidence": null
  },
  {
    "source_id": "STP1023-EB-Zirconium in the Nuclear Industry_8th Volume_009_chunk1",
    "page_or_fig": "text",
    "evidence_span": "Zr-2.5 wt% Nb rings were straightened into strips in a continuous reverse bending rig",
    "alloy_name": "Zr-2.5 wt% Nb",
    "composition_raw": null,
    "specimen_state": "rings",
    "process_step": "straightening",
    "test_type": null,
    "property_name": null,
    "value": null,
    "value_min": null,
    "value_max": null,
    "unit": null,
    "conditions": {},
    "metric_type": "process",
    "confidence": null
  },
  {
    "source_id": "STP1023-EB-Zirconium in the Nuclear Industry_8th Volume_009_chunk1",
    "page_or_fig": "text",
    "evidence_span": "The strips were stress relieved at 400°C for 24 h",
    "alloy_name": "Zr-2.5 wt% Nb",
    "composition_raw": null,
    "specimen_state": "strips",
    "process_step": "stress relief",
    "test_type": null,
    "property_name": null,
    "value": null,
    "value_min": null,
    "value_max": null,
    "unit": null,
    "conditions": {
      "temp_C": 400,
      "time_h": 24
    },
    "metric_type": "process",
    "confidence": null
  },
  {
    "source_id": "STP1023-EB-Zirconium in the Nuclear Industry_8th Volume_009_chunk1",
    "page_or_fig": "text",
    "evidence_span": "then hydrided by the electrolytic hydriding/high-temperature diffusion method to approximately 60-ppm hydrogen",
    "alloy_name": "Zr-2.5 wt% Nb",
    "composition_raw": null,
    "specimen_state": null,
    "process_step": "hydriding",
    "test_type": null,
    "property_name": "hydrogen concentration",
    "value": 60,
    "value_min": null,
    "value_max": null,
    "unit": "ppm",
    "conditions": {},
    "metric_type": "measurement",
    "confidence": null
  },
  {
    "source_id": "STP1023-EB-Zirconium in the Nuclear Industry_8th Volume_009_chunk1",
    "page_or_fig": "text",
    "evidence_span": "Most of the specimens were about 3.5 mm thick",
    "alloy_name": "Zr-2.5 wt% Nb",
    "composition_raw": null,
    "specimen_state": null,
    "process_step": null,
    "test_type": null,
    "property_name": "thickness",
    "value": 3.5,
    "value_min": null,
    "value_max": null,
    "unit": "mm",
    "conditions": {},
    "metric_type": "measurement",
    "confidence": null
  },
  {
    "source_id": "STP1023-EB-Zirconium in the Nuclear Industry_8th Volume_009_chunk1",
    "page_or_fig": "text",
    "evidence_span": "wall thickness ranging from 2.5 to 4.5 mm thick",
    "alloy_name": "Zr-2.5 Nb",
    "composition_raw": null,
    "specimen_state": null,
    "process_step": null,
    "test_type": null,
    "property_name": "thickness",
    "value": null,
    "value_min": 2.5,
    "value_max": 4.5,
    "unit": "mm",
    "conditions": {},
    "metric_type": "measurement",
    "confidence": null
  },
  {
    "source_id": "STP1023-EB-Zirconium in the Nuclear Industry_8th Volume_009_chunk2",
    "page_or_fig": "text",
    "evidence_span": "three groups of specimens were tested. The first group consisted of $Z _ { \\mathrm { { r } } - 2 . 5 \\mathrm { \\ w t } \\%$ Nb material",
    "alloy_name": "Zr-2.5Nb",
    "composition_raw": "Zr-2.5 wt% Nb",
    "specimen_state": "thermomechanical treatments different from current cold drawn pressure tubes",
    "process_step": "various thermomechanical treatments",
    "test_type": "crack velocity test",
    "property_name": null,
    "value": null,
    "value_min": null,
    "value_max": null,
    "unit": null,
    "conditions": {
      "temp_C": null,
      "medium": null,
      "pressure_MPa": null,
      "strain_rate_s-1": null,
      "dpa": null,
      "fluence": null,
      "time_h": null,
      "atmosphere": null
    },
    "metric_type": "judgement",
    "confidence": "high"
  },
  {
    "source_id": "STP1023-EB-Zirconium in the Nuclear Industry_8th Volume_009_chunk2",
    "page_or_fig": "text",
    "evidence_span": "The second group of specimens were material from current pressure tube stress relieved at 500 and $5 5 0 \\mathrm { { ‰} }$ to reduce the strength",
    "alloy_name": "Zr-2.5Nb",
    "composition_raw": null,
    "specimen_state": "current pressure tube material",
    "process_step": "stress relieved at 500°C and 550°C",
    "test_type": "crack velocity test",
    "property_name": null,
    "value": null,
    "value_min": null,
    "value_max": null,
    "unit": null,
    "conditions": {
      "temp_C": null,
      "medium": null,
      "pressure_MPa": null,
      "strain_rate_s-1": null,
      "dpa": null,
      "fluence": null,
      "time_h": null,
      "atmosphere": null
    },
    "metric_type": "judgement",
    "confidence": "high"
  },
  {
    "source_id": "STP1023-EB-Zirconium in the Nuclear Industry_8th Volume_009_chunk2",
    "page_or_fig": "text",
    "evidence_span": "The third group of specimens were taken from $Z _ { \\mathrm { { r } } - 2 . 5 ~ \\mathrm { { w t } } } \\%$ Nb tubular extrusions that have been cold rolled to different amounts of cold-work of up to $60 \\%$ reduction in area",
    "alloy_name": "Zr-2.5Nb",
    "composition_raw": "Zr-2.5 wt% Nb",
    "specimen_state": "tubular extrusions",
    "process_step": "cold rolled to different amounts of cold-work (up to 60% reduction in area)",
    "test_type": "crack velocity test",
    "property_name": null,
    "value": null,
    "value_min": null,
    "value_max": null,
    "unit": null,
    "conditions": {
      "temp_C": null,
      "medium": null,
      "pressure_MPa": null,
      "strain_rate_s-1": null,
      "dpa": null,
      "fluence": null,
      "time_h": null,
      "atmosphere": null
    },
    "metric_type": "judgement",
    "confidence": "high"
  },
  {
    "source_id": "STP1023-EB-Zirconium in the Nuclear Industry_8th Volume_009_chunk2",
    "page_or_fig": "text",
    "evidence_span": "The specimens were stress relieved at $4 0 0 \\mathrm { { ‰} }$ before cold rolling",
    "alloy_name": "Zr-2.5Nb",
    "composition_raw": null,
    "specimen_state": null,
    "process_step": "stress relieved at 400°C",
    "test_type": null,
    "property_name": null,
    "value": null,
    "value_min": null,
    "value_max": null,
    "unit": null,
    "conditions": {
      "temp_C": null,
      "medium": null,
      "pressure_MPa": null,
      "strain_rate_s-1": null,
      "dpa": null,
      "fluence": null,
      "time_h": null,
      "atmosphere": null
    },
    "metric_type": "judgement",
    "confidence": "high"
  },
  {
    "source_id": "STP1023-EB-Zirconium in the Nuclear Industry_8th Volume_009_chunk2",
    "page_or_fig": "text",
    "evidence_span": "Vickers hardness of the specimens measured with $2 . 5 – \\mathbf { k } \\mathbf { g }$ load on the axial-circumferential plane",
    "alloy_name": null,
    "composition_raw": null,
    "specimen_state": null,
    "process_step": null,
    "test_type": "Vickers hardness test",
    "property_name": "hardness",
    "value": null,
    "value_min": null,
    "value_max": null,
    "unit": "VHN",
    "conditions": {
      "temp_C": null,
      "medium": null,
      "pressure_MPa": null,
      "strain_rate_s-1": null,
      "dpa": null,
      "fluence": null,
      "time_h": null,
      "atmosphere": null
    },
    "metric_type": "measurement",
    "confidence": "high"
  },
  {
    "source_id": "STP1023-EB-Zirconium in the Nuclear Industry_8th Volume_009_chunk2",
    "page_or_fig": "text",
    "evidence_span": "The transverse tensile properties of the Group 2 specimens were determined at $2 5 0 ^ { \\circ } \\mathrm { C }$",
    "alloy_name": "Zr-2.5Nb",
    "composition_raw": null,
    "specimen_state": "Group 2 stress relieved specimens",
    "process_step": null,
    "test_type": "tensile test",
    "property_name": "tensile properties",
    "value": null,
    "value_min": null,
    "value_max": null,
    "unit": null,
    "conditions": {
      "temp_C": 250,
      "medium": null,
      "pressure_MPa": null,
      "strain_rate_s-1": null,
      "dpa": null,
      "fluence": null,
      "time_h": null,
      "atmosphere": null
    },
    "metric_type": "measurement",
    "confidence": "high"
  },
  {
    "source_id": "STP1023-EB-Zirconium in the Nuclear Industry_8th Volume_009_chunk2",
    "page_or_fig": "Table 1",
    "evidence_span": "I-R-1: pressure tube material (extruded + approximately 25% cw + SR 400°C)",
    "alloy_name": "Zr-2.5Nb",
    "composition_raw": null,
    "specimen_state": "pressure tube material",
    "process_step": "extruded + approximately 25% cold-work + stress relieved at 400°C",
    "test_type": "crack velocity test",
    "property_name": "crack velocity",
    "value": 4.2e-08,
    "value_min": null,
    "value_max": null,
    "unit": "m/s",
    "conditions": {
      "temp_C": 250,
      "medium": null,
      "pressure_MPa": null,
      "strain_rate_s-1": null,
      "dpa": null,
      "fluence": null,
      "time_h": null,
      "atmosphere": null
    },
    "metric_type": "measurement",
    "confidence": "high"
  },
  {
    "source_id": "STP1023-EB-Zirconium in the Nuclear Industry_8th Volume_009_chunk2",
    "page_or_fig": "Table 1",
    "evidence_span": "I-R-2: duplicate of I-R-1, average 235 VHN",
    "alloy_name": "Zr-2.5Nb",
    "composition_raw": null,
    "specimen_state": "pressure tube material",
    "process_step": "extruded + approximately 25% cold-work + stress relieved at 400°C",
    "test_type": "crack velocity test",
    "property_name": "hardness",
    "value": 235,
    "value_min": null,
    "value_max": null,
    "unit": "VHN",
    "conditions": {
      "temp_C": null,
      "medium": null,
      "pressure_MPa": null,
      "strain_rate_s-1": null,
      "dpa": null,
      "fluence": null,
      "time_h": null,
      "atmosphere": null
    },
    "metric_type": "measurement",
    "confidence": "high"
  },
  {
    "source_id": "STP1023-EB-Zirconium in the Nuclear Industry_8th Volume_009_chunk2",
    "page_or_fig": "Table 1",
    "evidence_span": "I-R-2: duplicate of I-R-1, velocity 3.6×10-8 m/s",
    "alloy_name": "Zr-2.5Nb",
    "composition_raw": null,
    "specimen_state": "pressure tube material",
    "process_step": "extruded + approximately 25% cold-work + stress relieved at 400°C",
    "test_type": "crack velocity test",
    "property_name": "crack velocity",
    "value": 3.6e-08,
    "value_min": null,
    "value_max": null,
    "unit": "m/s",
    "conditions": {
      "temp_C": 250,
      "medium": null,
      "pressure_MPa": null,
      "strain_rate_s-1": null,
      "dpa": null,
      "fluence": null,
      "time_h": null,
      "atmosphere": null
    },
    "metric_type": "measurement",
    "confidence": "high"
  },
  {
    "source_id": "STP1023-EB-Zirconium in the Nuclear Industry_8th Volume_009_chunk2",
    "page_or_fig": "Table 1",
    "evidence_span": "I-R-3: duplicate of I-R-1, velocity 3.4×10-8 m/s",
    "alloy_name": "Zr-2.5Nb",
    "composition_raw": null,
    "specimen_state": "pressure tube material",
    "process_step": "extruded + approximately 25% cold-work + stress relieved at 400°C",
    "test_type": "crack velocity test",
    "property_name": "crack velocity",
    "value": 3.4e-08,
    "value_min": null,
    "value_max": null,
    "unit": "m/s",
    "conditions": {
      "temp_C": 250,
      "medium": null,
      "pressure_MPa": null,
      "strain_rate_s-1": null,
      "dpa": null,
      "fluence": null,
      "time_h": null,
      "atmosphere": null
    },
    "metric_type": "measurement",
    "confidence": "high"
  },
  {
    "source_id": "STP1023-EB-Zirconium in the Nuclear Industry_8th Volume_009_chunk2",
    "page_or_fig": "Table 1",
    "evidence_span": "I-R-4: duplicate of I-R-1, velocity 3.5×10-8 m/s",
    "alloy_name": "Zr-2.5Nb",
    "composition_raw": null,
    "specimen_state": "pressure tube material",
    "process_step": "extruded + approximately 25% cold-work + stress relieved at 400°C",
    "test_type": "crack velocity test",
    "property_name": "crack velocity",
    "value": 3.5e-08,
    "value_min": null,
    "value_max": null,
    "unit": "m/s",
    "conditions": {
      "temp_C": 250,
      "medium": null,
      "pressure_MPa": null,
      "strain_rate_s-1": null,
      "dpa": null,
      "fluence": null,
      "time_h": null,
      "atmosphere": null
    },
    "metric_type": "measurement",
    "confidence": "high"
  },
  {
    "source_id": "STP1023-EB-Zirconium in the Nuclear Industry_8th Volume_009_chunk2",
    "page_or_fig": "Table 1",
    "evidence_span": "I-H-5: as extruded, hardness 219 VHN, velocity 2.3×10-8 m/s",
    "alloy_name": "Zr-2.5Nb",
    "composition_raw": null,
    "specimen_state": "as extruded",
    "process_step": "extruded",
    "test_type": "crack velocity test",
    "property_name": "hardness",
    "value": 219,
    "value_min": null,
    "value_max": null,
    "unit": "VHN",
    "conditions": {
      "temp_C": null,
      "medium": null,
      "pressure_MPa": null,
      "strain_rate_s-1": null,
      "dpa": null,
      "fluence": null,
      "time_h": null,
      "atmosphere": null
    },
    "metric_type": "measurement",
    "confidence": "high"
  },
  {
    "source_id": "STP1023-EB-Zirconium in the Nuclear Industry_8th Volume_009_chunk2",
    "page_or_fig": "Table 1",
    "evidence_span": "I-H-5: as extruded, velocity 2.3×10-8 m/s",
    "alloy_name": "Zr-2.5Nb",
    "composition_raw": null,
    "specimen_state": "as extruded",
    "process_step": "extruded",
    "test_type": "crack velocity test",
    "property_name": "crack velocity",
    "value": 2.3e-08,
    "value_min": null,
    "value_max": null,
    "unit": "m/s",
    "conditions": {
      "temp_C": 250,
      "medium": null,
      "pressure_MPa": null,
      "strain_rate_s-1": null,
      "dpa": null,
      "fluence": null,
      "time_h": null,
      "atmosphere": null
    },
    "metric_type": "measurement",
    "confidence": "high"
  },
  {
    "source_id": "STP1023-EB-Zirconium in the Nuclear Industry_8th Volume_009_chunk2",
    "page_or_fig": "Table 1",
    "evidence_span": "I-H-8: as extruded +20% cw, hardness 261 VHN, velocity 1.1×10-7 m/s",
    "alloy_name": "Zr-2.5Nb",
    "composition_raw": null,
    "specimen_state": "as extruded +20% cold-work",
    "process_step": "extruded + 20% cold-work",
    "test_type": "crack velocity test",
    "property_name": "hardness",
    "value": 261,
    "value_min": null,
    "value_max": null,
    "unit": "VHN",
    "conditions": {
      "temp_C": null,
      "medium": null,
      "pressure_MPa": null,
      "strain_rate_s-1": null,
      "dpa": null,
      "fluence": null,
      "time_h": null,
      "atmosphere": null
    },
    "metric_type": "measurement",
    "confidence": "high"
  },
  {
    "source_id": "STP1023-EB-Zirconium in the Nuclear Industry_8th Volume_009_chunk2",
    "page_or_fig": "Table 1",
    "evidence_span": "I-H-8: as extruded +20% cw, velocity 1.1×10-7 m/s",
    "alloy_name": "Zr-2.5Nb",
    "composition_raw": null,
    "specimen_state": "as extruded +20% cold-work",
    "process_step": "extruded + 20% cold-work",
    "test_type": "crack velocity test",
    "property_name": "crack velocity",
    "value": 1.1e-07,
    "value_min": null,
    "value_max": null,
    "unit": "m/s",
    "conditions": {
      "temp_C": 250,
      "medium": null,
      "pressure_MPa": null,
      "strain_rate_s-1": null,
      "dpa": null,
      "fluence": null,
      "time_h": null,
      "atmosphere": null
    },
    "metric_type": "measurement",
    "confidence": "high"
  },
  {
    "source_id": "STP1023-EB-Zirconium in the Nuclear Industry_8th Volume_009_chunk2",
    "page_or_fig": "Table 1",
    "evidence_span": "I-H-6: extruded and SR 400°, hardness 197 VHN, velocity 5.8×10-8 m/s",
    "alloy_name": "Zr-2.5Nb",
    "composition_raw": null,
    "specimen_state": "extruded and stress relieved",
    "process_step": "extruded + stress relieved at 400°C",
    "test_type": "crack velocity test",
    "property_name": "hardness",
    "value": 197,
    "value_min": null,
    "value_max": null,
    "unit": "VHN",
    "conditions": {
      "temp_C": null,
      "medium": null,
      "pressure_MPa": null,
      "strain_rate_s-1": null,
      "dpa": null,
      "fluence": null,
      "time_h": null,
      "atmosphere": null
    },
    "metric_type": "measurement",
    "confidence": "high"
  },
  {
    "source_id": "STP1023-EB-Zirconium in the Nuclear Industry_8th Volume_009_chunk2",
    "page_or_fig": "Table 1",
    "evidence_span": "I-H-6: extruded and SR 400°, velocity 5.8×10-8 m/s",
    "alloy_name": "Zr-2.5Nb",
    "composition_raw": null,
    "specimen_state": "extruded and stress relieved",
    "process_step": "extruded + stress relieved at 400°C",
    "test_type": "crack velocity test",
    "property_name": "crack velocity",
    "value": 5.8e-08,
    "value_min": null,
    "value_max": null,
    "unit": "m/s",
    "conditions": {
      "temp_C": 250,
      "medium": null,
      "pressure_MPa": null,
      "strain_rate_s-1": null,
      "dpa": null,
      "fluence": null,
      "time_h": null,
      "atmosphere": null
    },
    "metric_type": "measurement",
    "confidence": "high"
  },
  {
    "source_id": "STP1023-EB-Zirconium in the Nuclear Industry_8th Volume_009_chunk3",
    "page_or_fig": "text",
    "evidence_span": "Typically, the range of $K$ at the beginning of the crack was from 8 to $1 0 \\ \\mathrm { M P a } \\cdot \\ \\mathbf { m } ^ { 1 / 2 }$",
    "alloy_name": null,
    "composition_raw": null,
    "specimen_state": null,
    "process_step": null,
    "test_type": "crack growth",
    "property_name": "stress intensity factor range",
    "value": null,
    "value_min": 8,
    "value_max": 10,
    "unit": "MPa·m^1/2",
    "conditions": {},
    "metric_type": "range",
    "confidence": 0.9
  },
  {
    "source_id": "STP1023-EB-Zirconium in the Nuclear Industry_8th Volume_009_chunk3",
    "page_or_fig": "text",
    "evidence_span": "increased to 15 to $2 0 \\mathrm { M P a } \\cdot \\mathbf { m } ^ { 1 / 2 }$ towards the end of the crack",
    "alloy_name": null,
    "composition_raw": null,
    "specimen_state": null,
    "process_step": null,
    "test_type": "crack growth",
    "property_name": "stress intensity factor range",
    "value": null,
    "value_min": 15,
    "value_max": 20,
    "unit": "MPa·m^1/2",
    "conditions": {},
    "metric_type": "range",
    "confidence": 0.9
  },
  {
    "source_id": "STP1023-EB-Zirconium in the Nuclear Industry_8th Volume_009_chunk3",
    "page_or_fig": "Fig. 3",
    "evidence_span": "Crack velocity at $2 5 0 ^ { \\circ } C$ as a function of hardness",
    "alloy_name": null,
    "composition_raw": null,
    "specimen_state": null,
    "process_step": null,
    "test_type": null,
    "property_name": "crack velocity",
    "value": null,
    "value_min": null,
    "value_max": null,
    "unit": null,
    "conditions": {
      "temp_C": 250
    },
    "metric_type": "relationship",
    "confidence": 0.8
  },
  {
    "source_id": "STP1023-EB-Zirconium in the Nuclear Industry_8th Volume_009_chunk3",
    "page_or_fig": "Fig. 4",
    "evidence_span": "Crack velocity at $2 5 0 ^ { \\circ } C$ as a function of yield strength for Group II stress relieved specimens",
    "alloy_name": null,
    "composition_raw": null,
    "specimen_state": "stress relieved",
    "process_step": null,
    "test_type": null,
    "property_name": "crack velocity",
    "value": null,
    "value_min": null,
    "value_max": null,
    "unit": null,
    "conditions": {
      "temp_C": 250
    },
    "metric_type": "relationship",
    "confidence": 0.8
  },
  {
    "source_id": "STP1023-EB-Zirconium in the Nuclear Industry_8th Volume_009_chunk3",
    "page_or_fig": "text",
    "evidence_span": "cracking was initiated in the specimen by approaching the test temperature from $3 0 0 \\mathrm { { } ^ { \\circ } C }$ under a high stress intensity factor $K ^ { \\prime }$",
    "alloy_name": null,
    "composition_raw": null,
    "specimen_state": null,
    "process_step": null,
    "test_type": "DHC",
    "property_name": "initiation temperature",
    "value": 300,
    "value_min": null,
    "value_max": null,
    "unit": "°C",
    "conditions": {},
    "metric_type": "value",
    "confidence": 0.9
  },
  {
    "source_id": "STP1023-EB-Zirconium in the Nuclear Industry_8th Volume_009_chunk3",
    "page_or_fig": "Fig. 7",
    "evidence_span": "Effect of applied K on cracking at $2 1 0 ^ { \\circ } C$ in stress relieved specimen",
    "alloy_name": null,
    "composition_raw": null,
    "specimen_state": "stress relieved",
    "process_step": null,
    "test_type": "DHC",
    "property_name": "cracking behavior",
    "value": null,
    "value_min": null,
    "value_max": null,
    "unit": null,
    "conditions": {
      "temp_C": 210
    },
    "metric_type": "relationship",
    "confidence": 0.8
  },
  {
    "source_id": "STP1023-EB-Zirconium in the Nuclear Industry_8th Volume_009_chunk3",
    "page_or_fig": "text",
    "evidence_span": "the large jump in crack voltage when the $\\pmb { K }$ was increased from 15 to $2 5 ~ \\mathrm { M P a } \\cdot \\mathbf { \\nabla } \\mathbf { m } ^ { 1 / 2 }$",
    "alloy_name": null,
    "composition_raw": null,
    "specimen_state": null,
    "process_step": null,
    "test_type": "DHC",
    "property_name": "stress intensity factor range",
    "value": null,
    "value_min": 15,
    "value_max": 25,
    "unit": "MPa·m^1/2",
    "conditions": {},
    "metric_type": "range",
    "confidence": 0.9
  },
  {
    "source_id": "STP1023-EB-Zirconium in the Nuclear Industry_8th Volume_009_chunk3",
    "page_or_fig": "Table 2",
    "evidence_span": "A1, PT, 250, HAN949H, 20, 5, 1.5 to 1.7",
    "alloy_name": "Zr-2.5wt%Nb",
    "composition_raw": "Zr-2.5wt%Nb",
    "specimen_state": "pressure tube",
    "process_step": null,
    "test_type": "DHC",
    "property_name": "incubation time",
    "value": null,
    "value_min": 1.5,
    "value_max": 1.7,
    "unit": "h",
    "conditions": {
      "temp_C": 250,
      "final_K": 20,
      "delta_K": 5
    },
    "metric_type": "range",
    "confidence": 0.9
  },
  {
    "source_id": "STP1023-EB-Zirconium in the Nuclear Industry_8th Volume_009_chunk3",
    "page_or_fig": "Table 2",
    "evidence_span": "A2, PT, 250, , 15, 5, 1.4",
    "alloy_name": "Zr-2.5wt%Nb",
    "composition_raw": "Zr-2.5wt%Nb",
    "specimen_state": "pressure tube",
    "process_step": null,
    "test_type": "DHC",
    "property_name": "incubation time",
    "value": 1.4,
    "value_min": null,
    "value_max": null,
    "unit": "h",
    "conditions": {
      "temp_C": 250,
      "final_K": 15,
      "delta_K": 5
    },
    "metric_type": "value",
    "confidence": 0.9
  },
  {
    "source_id": "STP1023-EB-Zirconium in the Nuclear Industry_8th Volume_009_chunk3",
    "page_or_fig": "Table 2",
    "evidence_span": "A3, PT, 250, , 15, 10, 16",
    "alloy_name": "Zr-2.5wt%Nb",
    "composition_raw": "Zr-2.5wt%Nb",
    "specimen_state": "pressure tube",
    "process_step": null,
    "test_type": "DHC",
    "property_name": "incubation time",
    "value": 16,
    "value_min": null,
    "value_max": null,
    "unit": "h",
    "conditions": {
      "temp_C": 250,
      "final_K": 15,
      "delta_K": 10
    },
    "metric_type": "value",
    "confidence": 0.9
  },
  {
    "source_id": "STP1023-EB-Zirconium in the Nuclear Industry_8th Volume_009_chunk3",
    "page_or_fig": "Table 2",
    "evidence_span": "A4, PT, 250, , 15, 10, no cracking",
    "alloy_name": "Zr-2.5wt%Nb",
    "composition_raw": "Zr-2.5wt%Nb",
    "specimen_state": "pressure tube",
    "process_step": null,
    "test_type": "DHC",
    "property_name": "cracking behavior",
    "value": null,
    "value_min": null,
    "value_max": null,
    "unit": null,
    "conditions": {
      "temp_C": 250,
      "final_K": 15,
      "delta_K": 10
    },
    "metric_type": "judgement",
    "confidence": 0.9
  },
  {
    "source_id": "STP1023-EB-Zirconium in the Nuclear Industry_8th Volume_009_chunk3",
    "page_or_fig": "Table 2",
    "evidence_span": "A5, PT, 210, , 20, 5, 6",
    "alloy_name": "Zr-2.5wt%Nb",
    "composition_raw": "Zr-2.5wt%Nb",
    "specimen_state": "pressure tube",
    "process_step": null,
    "test_type": "DHC",
    "property_name": "incubation time",
    "value": 6,
    "value_min": null,
    "value_max": null,
    "unit": "h",
    "conditions": {
      "temp_C": 210,
      "final_K": 20,
      "delta_K": 5
    },
    "metric_type": "value",
    "confidence": 0.9
  },
  {
    "source_id": "STP1023-EB-Zirconium in the Nuclear Industry_8th Volume_009_chunk3",
    "page_or_fig": "Table 2",
    "evidence_span": "A6, PT, 210, , 15, 5, 9",
    "alloy_name": "Zr-2.5wt%Nb",
    "composition_raw": "Zr-2.5wt%Nb",
    "specimen_state": "pressure tube",
    "process_step": null,
    "test_type": "DHC",
    "property_name": "incubation time",
    "value": 9,
    "value_min": null,
    "value_max": null,
    "unit": "h",
    "conditions": {
      "temp_C": 210,
      "final_K": 15,
      "delta_K": 5
    },
    "metric_type": "value",
    "confidence": 0.9
  },
  {
    "source_id": "STP1023-EB-Zirconium in the Nuclear Industry_8th Volume_009_chunk3",
    "page_or_fig": "Table 2",
    "evidence_span": "B1, SR, 250, 20, 20, 5, 24",
    "alloy_name": "Zr-2.5wt%Nb",
    "composition_raw": "Zr-2.5wt%Nb",
    "specimen_state": "stress relieved",
    "process_step": "550°C stress relief",
    "test_type": "DHC",
    "property_name": "incubation time",
    "value": 24,
    "value_min": null,
    "value_max": null,
    "unit": "h",
    "conditions": {
      "temp_C": 250,
      "initial_K": 20,
      "final_K": 20,
      "delta_K": 5
    },
    "metric_type": "value",
    "confidence": 0.9
  },
  {
    "source_id": "STP1023-EB-Zirconium in the Nuclear Industry_8th Volume_009_chunk3",
    "page_or_fig": "Table 2",
    "evidence_span": "B2, SR, 250, 20, 15 15, 5, no cracking",
    "alloy_name": "Zr-2.5wt%Nb",
    "composition_raw": "Zr-2.5wt%Nb",
    "specimen_state": "stress relieved",
    "process_step": "550°C stress relief",
    "test_type": "DHC",
    "property_name": "cracking behavior",
    "value": null,
    "value_min": null,
    "value_max": null,
    "unit": null,
    "conditions": {
      "temp_C": 250,
      "initial_K": 20,
      "final_K": 15,
      "delta_K": 5
    },
    "metric_type": "judgement",
    "confidence": 0.9
  },
  {
    "source_id": "STP1023-EB-Zirconium in the Nuclear Industry_8th Volume_009_chunk3",
    "page_or_fig": "Table 2",
    "evidence_span": "B3, SR, 210, 25, 20, 5, 24",
    "alloy_name": "Zr-2.5wt%Nb",
    "composition_raw": "Zr-2.5wt%Nb",
    "specimen_state": "stress relieved",
    "process_step": "550°C stress relief",
    "test_type": "DHC",
    "property_name": "incubation time",
    "value": 24,
    "value_min": null,
    "value_max": null,
    "unit": "h",
    "conditions": {
      "temp_C": 210,
      "initial_K": 25,
      "final_K": 20,
      "delta_K": 5
    },
    "metric_type": "value",
    "confidence": 0.9
  },
  {
    "source_id": "STP1023-EB-Zirconium in the Nuclear Industry_8th Volume_009_chunk3",
    "page_or_fig": "text",
    "evidence_span": "SR pressure tube material, stress relieved at $5 5 0 \\mathrm { { ‰} }$",
    "alloy_name": "Zr-2.5wt%Nb",
    "composition_raw": "Zr-2.5wt%Nb",
    "specimen_state": "stress relieved",
    "process_step": "550°C stress relief",
    "test_type": null,
    "property_name": null,
    "value": null,
    "value_min": null,
    "value_max": null,
    "unit": null,
    "conditions": {},
    "metric_type": "process",
    "confidence": 0.9
  },
  {
    "source_id": "STP1023-EB-Zirconium in the Nuclear Industry_8th Volume_009_chunk3",
    "page_or_fig": "text",
    "evidence_span": "the incubation time was longer at $2 1 0 \\mathrm { { \\circ } _ { C } }$ than at $2 5 0 \\mathrm { { ^ \\circ C } }$",
    "alloy_name": null,
    "composition_raw": null,
    "specimen_state": null,
    "process_step": null,
    "test_type": "DHC",
    "property_name": "incubation time",
    "value": null,
    "value_min": null,
    "value_max": null,
    "unit": "h",
    "conditions": {
      "temp_C": 210
    },
    "metric_type": "comparison",
    "confidence": 0.8
  },
  {
    "source_id": "STP1023-EB-Zirconium in the Nuclear Industry_8th Volume_009_chunk3",
    "page_or_fig": "text",
    "evidence_span": "the incubation time was longer at $2 1 0 \\mathrm { { \\circ } _ { C } }$ than at $2 5 0 \\mathrm { { ^ \\circ C } }$",
    "alloy_name": null,
    "composition_raw": null,
    "specimen_state": null,
    "process_step": null,
    "test_type": "DHC",
    "property_name": "incubation time",
    "value": null,
    "value_min": null,
    "value_max": null,
    "unit": "h",
    "conditions": {
      "temp_C": 250
    },
    "metric_type": "comparison",
    "confidence": 0.8
  },
  {
    "source_id": "STP1023-EB-Zirconium in the Nuclear Industry_8th Volume_009_chunk3",
    "page_or_fig": "text",
    "evidence_span": "The incubation time was found to be much longer for the stress relieved sample at both $2 5 0 \\mathrm { { \\circ C } }$ and $2 1 0 \\mathrm { ^ { \\circ } C }$",
    "alloy_name": "Zr-2.5wt%Nb",
    "composition_raw": "Zr-2.5wt%Nb",
    "specimen_state": "stress relieved",
    "process_step": "550°C stress relief",
    "test_type": "DHC",
    "property_name": "incubation time",
    "value": null,
    "value_min": null,
    "value_max": null,
    "unit": "h",
    "conditions": {
      "temp_C": 250
    },
    "metric_type": "comparison",
    "confidence": 0.8
  },
  {
    "source_id": "STP1023-EB-Zirconium in the Nuclear Industry_8th Volume_009_chunk3",
    "page_or_fig": "text",
    "evidence_span": "The incubation time was found to be much longer for the stress relieved sample at both $2 5 0 \\mathrm { { \\circ C } }$ and $2 1 0 \\mathrm { ^ { \\circ } C }$",
    "alloy_name": "Zr-2.5wt%Nb",
    "composition_raw": "Zr-2.5wt%Nb",
    "specimen_state": "stress relieved",
    "process_step": "550°C stress relief",
    "test_type": "DHC",
    "property_name": "incubation time",
    "value": null,
    "value_min": null,
    "value_max": null,
    "unit": "h",
    "conditions": {
      "temp_C": 210
    },
    "metric_type": "comparison",
    "confidence": 0.8
  },
  {
    "source_id": "STP1023-EB-Zirconium in the Nuclear Industry_8th Volume_009_chunk3",
    "page_or_fig": "Fig. 8",
    "evidence_span": "Wide striation spacing in stress relieved specimen after K reduced from 25 to 20 MPa · ml ² at $2 5 0 ^ { \\circ } C$",
    "alloy_name": null,
    "composition_raw": null,
    "specimen_state": "stress relieved",
    "process_step": null,
    "test_type": "DHC",
    "property_name": "striation spacing",
    "value": null,
    "value_min": null,
    "value_max": null,
    "unit": null,
    "conditions": {
      "temp_C": 250,
      "initial_K": 25,
      "final_K": 20
    },
    "metric_type": "qualitative",
    "confidence": 0.8
  },
  {
    "source_id": "STP1023-EB-Zirconium in the Nuclear Industry_8th Volume_009_chunk4",
    "page_or_fig": "Table 3",
    "evidence_span": "PT = Zr – 2.5 wt% Nb pressure tube material",
    "alloy_name": "Zr-2.5Nb",
    "composition_raw": "Zr-2.5 wt% Nb",
    "specimen_state": "pressure tube material",
    "process_step": null,
    "test_type": null,
    "property_name": null,
    "value": null,
    "value_min": null,
    "value_max": null,
    "unit": null,
    "conditions": {},
    "metric_type": "judgement",
    "confidence": null
  },
  {
    "source_id": "STP1023-EB-Zirconium in the Nuclear Industry_8th Volume_009_chunk4",
    "page_or_fig": "Table 3",
    "evidence_span": "SR ≃ pressure tube material, stress relieved",
    "alloy_name": null,
    "composition_raw": null,
    "specimen_state": "stress relieved pressure tube material",
    "process_step": "stress relieved",
    "test_type": null,
    "property_name": null,
    "value": null,
    "value_min": null,
    "value_max": null,
    "unit": null,
    "conditions": {},
    "metric_type": "judgement",
    "confidence": null
  },
  {
    "source_id": "STP1023-EB-Zirconium in the Nuclear Industry_8th Volume_009_chunk4",
    "page_or_fig": "Table 3",
    "evidence_span": "Material: PT, AK: 25→20 MPa·m², Maximum Tensile Stress: 1330 MPa, Incubation Time: 1.5 to 1.7 h, Initial Striation Spacing: 59 μm",
    "alloy_name": "Zr-2.5Nb",
    "composition_raw": null,
    "specimen_state": "pressure tube material",
    "process_step": null,
    "test_type": "incubation time test",
    "property_name": "incubation time",
    "value": null,
    "value_min": 1.5,
    "value_max": 1.7,
    "unit": "h",
    "conditions": {
      "temp_C": 250
    },
    "metric_type": "measurement",
    "confidence": null
  },
  {
    "source_id": "STP1023-EB-Zirconium in the Nuclear Industry_8th Volume_009_chunk4",
    "page_or_fig": "Table 3",
    "evidence_span": "Material: PT, AK: 25→20 MPa·m², Maximum Tensile Stress: 1330 MPa, Incubation Time: 1.5 to 1.7 h, Initial Striation Spacing: 59 μm",
    "alloy_name": "Zr-2.5Nb",
    "composition_raw": null,
    "specimen_state": "pressure tube material",
    "process_step": null,
    "test_type": "striation spacing measurement",
    "property_name": "initial striation spacing",
    "value": 59,
    "value_min": null,
    "value_max": null,
    "unit": "μm",
    "conditions": {
      "temp_C": 250
    },
    "metric_type": "measurement",
    "confidence": null
  },
  {
    "source_id": "STP1023-EB-Zirconium in the Nuclear Industry_8th Volume_009_chunk4",
    "page_or_fig": "Table 3",
    "evidence_span": "Material: PT, AK: 20→15 MPa·m², Maximum Tensile Stress: 1210 MPa, Incubation Time: 4.4 h, Initial Striation Spacing: 85 μm",
    "alloy_name": "Zr-2.5Nb",
    "composition_raw": null,
    "specimen_state": "pressure tube material",
    "process_step": null,
    "test_type": "incubation time test",
    "property_name": "incubation time",
    "value": 4.4,
    "value_min": null,
    "value_max": null,
    "unit": "h",
    "conditions": {
      "temp_C": 250
    },
    "metric_type": "measurement",
    "confidence": null
  },
  {
    "source_id": "STP1023-EB-Zirconium in the Nuclear Industry_8th Volume_009_chunk4",
    "page_or_fig": "Table 3",
    "evidence_span": "Material: PT, AK: 20→15 MPa·m², Maximum Tensile Stress: 1210 MPa, Incubation Time: 4.4 h, Initial Striation Spacing: 85 μm",
    "alloy_name": "Zr-2.5Nb",
    "composition_raw": null,
    "specimen_state": "pressure tube material",
    "process_step": null,
    "test_type": "striation spacing measurement",
    "property_name": "initial striation spacing",
    "value": 85,
    "value_min": null,
    "value_max": null,
    "unit": "μm",
    "conditions": {
      "temp_C": 250
    },
    "metric_type": "measurement",
    "confidence": null
  },
  {
    "source_id": "STP1023-EB-Zirconium in the Nuclear Industry_8th Volume_009_chunk4",
    "page_or_fig": "Table 3",
    "evidence_span": "Material: PT, AK: 25→15 MPa·m², Maximum Tensile Stress: 980 MPa, Incubation Time: 16 h, Initial Striation Spacing: 96 μm",
    "alloy_name": "Zr-2.5Nb",
    "composition_raw": null,
    "specimen_state": "pressure tube material",
    "process_step": null,
    "test_type": "incubation time test",
    "property_name": "incubation time",
    "value": 16,
    "value_min": null,
    "value_max": null,
    "unit": "h",
    "conditions": {
      "temp_C": 250
    },
    "metric_type": "measurement",
    "confidence": null
  },
  {
    "source_id": "STP1023-EB-Zirconium in the Nuclear Industry_8th Volume_009_chunk4",
    "page_or_fig": "Table 3",
    "evidence_span": "Material: PT, AK: 25→15 MPa·m², Maximum Tensile Stress: 980 MPa, Incubation Time: 16 h, Initial Striation Spacing: 96 μm",
    "alloy_name": "Zr-2.5Nb",
    "composition_raw": null,
