Repository: Zuozhuo/info-extract

File: zr_output/STP1023-EB-Zirconium in the Nuclear Industry_8th Volume_012/STP1023-EB-Zirconium in the Nuclear Industry_8th Volume_012__a.json (part 1 of 2)
[
  {
    "source_id": "STP1023-EB-Zirconium in the Nuclear Industry_8th Volume_012_chunk1",
    "page_or_fig": "text",
    "evidence_span": "corrosion resistance in 673 and 698 K steam",
    "alloy_name": "Zircaloy-4",
    "composition_raw": null,
    "specimen_state": "fuel clad tubing",
    "process_step": "thermomechanical processing",
    "test_type": "corrosion test",
    "property_name": "corrosion resistance",
    "value": null,
    "value_min": null,
    "value_max": null,
    "unit": null,
    "conditions": {
      "temp_C": 673,
      "medium": "steam",
      "pressure_MPa": null,
      "strain_rate_s-1": null,
      "dpa": null,
      "fluence": null,
      "time_h": null,
      "atmosphere": null
    },
    "metric_type": "judgement",
    "confidence": null
  },
  {
    "source_id": "STP1023-EB-Zirconium in the Nuclear Industry_8th Volume_012_chunk1",
    "page_or_fig": "text",
    "evidence_span": "corrosion resistance in 673 and 698 K steam",
    "alloy_name": "Zircaloy-4",
    "composition_raw": null,
    "specimen_state": "fuel clad tubing",
    "process_step": "thermomechanical processing",
    "test_type": "corrosion test",
    "property_name": "corrosion resistance",
    "value": null,
    "value_min": null,
    "value_max": null,
    "unit": null,
    "conditions": {
      "temp_C": 698,
      "medium": "steam",
      "pressure_MPa": null,
      "strain_rate_s-1": null,
      "dpa": null,
      "fluence": null,
      "time_h": null,
      "atmosphere": null
    },
    "metric_type": "judgement",
    "confidence": null
  },
  {
    "source_id": "STP1023-EB-Zirconium in the Nuclear Industry_8th Volume_012_chunk1",
    "page_or_fig": "text",
    "evidence_span": "Long exposure to 673 K steam was used as the test",
    "alloy_name": "Zircaloy-4",
    "composition_raw": null,
    "specimen_state": null,
    "process_step": null,
    "test_type": "corrosion test",
    "property_name": "time to departure from multiple rate transition behavior",
    "value": null,
    "value_min": null,
    "value_max": null,
    "unit": null,
    "conditions": {
      "temp_C": 673,
      "medium": "steam",
      "pressure_MPa": null,
      "strain_rate_s-1": null,
      "dpa": null,
      "fluence": null,
      "time_h": null,
      "atmosphere": null
    },
    "metric_type": "judgement",
    "confidence": null
  },
  {
    "source_id": "STP1023-EB-Zirconium in the Nuclear Industry_8th Volume_012_chunk1",
    "page_or_fig": "text",
    "evidence_span": "a cooling rate of about 20 to 40 K/s produced a minimum in the weight gain in a 673 K corrosion test",
    "alloy_name": "Zircaloy-4",
    "composition_raw": null,
    "specimen_state": null,
    "process_step": "cooling",
    "test_type": "corrosion test",
    "property_name": "weight gain",
    "value": null,
    "value_min": null,
    "value_max": null,
    "unit": null,
    "conditions": {
      "temp_C": 673,
      "medium": null,
      "pressure_MPa": null,
      "strain_rate_s-1": null,
      "dpa": null,
      "fluence": null,
      "time_h": null,
      "atmosphere": null
    },
    "metric_type": "judgement",
    "confidence": null
  },
  {
    "source_id": "STP1023-EB-Zirconium in the Nuclear Industry_8th Volume_012_chunk1",
    "page_or_fig": "text",
    "evidence_span": "cooling rate of about 20 to 40 K/s",
    "alloy_name": null,
    "composition_raw": null,
    "specimen_state": null,
    "process_step": "cooling",
    "test_type": null,
    "property_name": "cooling rate",
    "value": null,
    "value_min": 20,
    "value_max": 40,
    "unit": "K/s",
    "conditions": null,
    "metric_type": "range",
    "confidence": null
  },
  {
    "source_id": "STP1023-EB-Zirconium in the Nuclear Industry_8th Volume_012_chunk1",
    "page_or_fig": "text",
    "evidence_span": "Increasing the annealing parameter from 2.3×10⁻¹⁸ to 29×10⁻¹⁸ h improved the corrosion resistance of unannealed cold-worked tubes",
    "alloy_name": "Zircaloy-4",
    "composition_raw": null,
    "specimen_state": "unannealed cold-worked tubes",
    "process_step": "annealing",
    "test_type": null,
    "property_name": "corrosion resistance",
    "value": null,
    "value_min": null,
    "value_max": null,
    "unit": null,
    "conditions": null,
    "metric_type": "judgement",
    "confidence": null
  },
  {
    "source_id": "STP1023-EB-Zirconium in the Nuclear Industry_8th Volume_012_chunk1",
    "page_or_fig": "text",
    "evidence_span": "annealing parameter from 2.3×10⁻¹⁸ to 29×10⁻¹⁸ h",
    "alloy_name": null,
    "composition_raw": null,
    "specimen_state": "unannealed cold-worked tubes",
    "process_step": "annealing",
    "test_type": null,
    "property_name": "annealing parameter",
    "value": null,
    "value_min": 2.3e-18,
    "value_max": 2.9e-17,
    "unit": "h",
    "conditions": null,
    "metric_type": "range",
    "confidence": null
  },
  {
    "source_id": "STP1023-EB-Zirconium in the Nuclear Industry_8th Volume_012_chunk1",
    "page_or_fig": "text",
    "evidence_span": "a cumulative annealing parameter greater than 10⁻¹⁸ h is sufficient to provide uniformly good corrosion resistance in Zircaloy-4",
    "alloy_name": "Zircaloy-4",
    "composition_raw": null,
    "specimen_state": null,
    "process_step": "annealing",
    "test_type": null,
    "property_name": "corrosion resistance",
    "value": null,
    "value_min": null,
    "value_max": null,
    "unit": null,
    "conditions": null,
    "metric_type": "judgement",
    "confidence": null
  },
  {
    "source_id": "STP1023-EB-Zirconium in the Nuclear Industry_8th Volume_012_chunk1",
    "page_or_fig": "text",
    "evidence_span": "cumulative annealing parameter greater than 10⁻¹⁸ h",
    "alloy_name": null,
    "composition_raw": null,
    "specimen_state": null,
    "process_step": "annealing",
    "test_type": null,
    "property_name": "cumulative annealing parameter",
    "value": null,
    "value_min": 1e-18,
    "value_max": null,
    "unit": "h",
    "conditions": null,
    "metric_type": "minimum",
    "confidence": null
  },
  {
    "source_id": "STP1023-EB-Zirconium in the Nuclear Industry_8th Volume_012_chunk1",
    "page_or_fig": "text",
    "evidence_span": "Testing at 673 K for times longer than 100 days",
    "alloy_name": null,
    "composition_raw": null,
    "specimen_state": null,
    "process_step": null,
    "test_type": "corrosion test",
    "property_name": "test duration",
    "value": null,
    "value_min": 100,
    "value_max": null,
    "unit": "days",
    "conditions": {
      "temp_C": 673,
      "medium": null,
      "pressure_MPa": null,
      "strain_rate_s-1": null,
      "dpa": null,
      "fluence": null,
      "time_h": null,
      "atmosphere": null
    },
    "metric_type": "minimum",
    "confidence": null
  },
  {
    "source_id": "STP1023-EB-Zirconium in the Nuclear Industry_8th Volume_012_chunk1",
    "page_or_fig": "Table 1",
    "evidence_span": "Tin, %: 1.43, 1.46",
    "alloy_name": "Zircaloy-4",
    "composition_raw": "Tin: 1.43-1.46%",
    "specimen_state": null,
    "process_step": null,
    "test_type": null,
    "property_name": "composition",
    "value": null,
    "value_min": 1.43,
    "value_max": 1.46,
    "unit": "%",
    "conditions": null,
    "metric_type": "range",
    "confidence": null
  },
  {
    "source_id": "STP1023-EB-Zirconium in the Nuclear Industry_8th Volume_012_chunk1",
    "page_or_fig": "Table 1",
    "evidence_span": "Iron, ppm: 2003, 2076",
    "alloy_name": "Zircaloy-4",
    "composition_raw": "Iron: 2003-2076 ppm",
    "specimen_state": null,
    "process_step": null,
    "test_type": null,
    "property_name": "composition",
    "value": null,
    "value_min": 2003,
    "value_max": 2076,
    "unit": "ppm",
    "conditions": null,
    "metric_type": "range",
    "confidence": null
  },
  {
    "source_id": "STP1023-EB-Zirconium in the Nuclear Industry_8th Volume_012_chunk1",
    "page_or_fig": "Table 1",
    "evidence_span": "Chromium, ppm: 1032, 1046",
    "alloy_name": "Zircaloy-4",
    "composition_raw": "Chromium: 1032-1046 ppm",
    "specimen_state": null,
    "process_step": null,
    "test_type": null,
    "property_name": "composition",
    "value": null,
    "value_min": 1032,
    "value_max": 1046,
    "unit": "ppm",
    "conditions": null,
    "metric_type": "range",
    "confidence": null
  },
  {
    "source_id": "STP1023-EB-Zirconium in the Nuclear Industry_8th Volume_012_chunk1",
    "page_or_fig": "Table 1",
    "evidence_span": "Silicon, ppm: 58, 60",
    "alloy_name": "Zircaloy-4",
    "composition_raw": "Silicon: 58-60 ppm",
    "specimen_state": null,
    "process_step": null,
    "test_type": null,
    "property_name": "composition",
    "value": null,
    "value_min": 58,
    "value_max": 60,
    "unit": "ppm",
    "conditions": null,
    "metric_type": "range",
    "confidence": null
  },
  {
    "source_id": "STP1023-EB-Zirconium in the Nuclear Industry_8th Volume_012_chunk1",
    "page_or_fig": "Table 1",
    "evidence_span": "Oxygen, ppm: 1270, 1250",
    "alloy_name": "Zircaloy-4",
    "composition_raw": "Oxygen: 1250-1270 ppm",
    "specimen_state": null,
    "process_step": null,
    "test_type": null,
    "property_name": "composition",
    "value": null,
    "value_min": 1250,
    "value_max": 1270,
    "unit": "ppm",
    "conditions": null,
    "metric_type": "range",
    "confidence": null
  },
  {
    "source_id": "STP1023-EB-Zirconium in the Nuclear Industry_8th Volume_012_chunk1",
    "page_or_fig": "Table 1",
    "evidence_span": "Carbon, ppm: 132, 129",
    "alloy_name": "Zircaloy-4",
    "composition_raw": "Carbon: 129-132 ppm",
    "specimen_state": null,
    "process_step": null,
    "test_type": null,
    "property_name": "composition",
    "value": null,
    "value_min": 129,
    "value_max": 132,
    "unit": "ppm",
    "conditions": null,
    "metric_type": "range",
    "confidence": null
  },
  {
    "source_id": "STP1023-EB-Zirconium in the Nuclear Industry_8th Volume_012_chunk1",
    "page_or_fig": "Table 1",
    "evidence_span": "Nitrogen, ppm: 29, 29",
    "alloy_name": "Zircaloy-4",
    "composition_raw": "Nitrogen: 29 ppm",
    "specimen_state": null,
    "process_step": null,
    "test_type": null,
    "property_name": "composition",
    "value": 29,
    "value_min": null,
    "value_max": null,
    "unit": "ppm",
    "conditions": null,
    "metric_type": "value",
    "confidence": null
  },
  {
    "source_id": "STP1023-EB-Zirconium in the Nuclear Industry_8th Volume_012_chunk1",
    "page_or_fig": "text",
    "evidence_span": "billet stock was approximately 180-mm-round bar",
    "alloy_name": null,
    "composition_raw": null,
    "specimen_state": "billet",
    "process_step": null,
    "test_type": null,
    "property_name": "size",
    "value": 180,
    "value_min": null,
    "value_max": null,
    "unit": "mm",
    "conditions": null,
    "metric_type": "value",
    "confidence": null
  },
  {
    "source_id": "STP1023-EB-Zirconium in the Nuclear Industry_8th Volume_012_chunk2",
    "page_or_fig": "text",
    "evidence_span": "Billet heating for beta quenching was done both by induction and by electric furnace to get two different soak times in the beta field. The soak time in the induction quench was only $9 0  s$",
    "alloy_name": null,
    "composition_raw": null,
    "specimen_state": "billet",
    "process_step": "beta quenching",
    "test_type": null,
    "property_name": "soak time",
    "value": 90,
    "value_min": null,
    "value_max": null,
    "unit": "s",
    "conditions": {
      "temp_C": 1050,
      "medium": null,
      "pressure_MPa": null,
      "strain_rate_s-1": null,
      "dpa": null,
      "fluence": null,
      "time_h": null,
      "atmosphere": null
    },
    "metric_type": "measurement",
    "confidence": "high"
  },
  {
    "source_id": "STP1023-EB-Zirconium in the Nuclear Industry_8th Volume_012_chunk2",
    "page_or_fig": "text",
    "evidence_span": "The bar was soaked for $1 5 \\mathrm { { m i n } }$ in the electric furnace",
    "alloy_name": null,
    "composition_raw": null,
    "specimen_state": "bar",
    "process_step": "soaking",
    "test_type": null,
    "property_name": "soak time",
    "value": 15,
    "value_min": null,
    "value_max": null,
    "unit": "min",
    "conditions": {
      "temp_C": 1050,
      "medium": null,
      "pressure_MPa": null,
      "strain_rate_s-1": null,
      "dpa": null,
      "fluence": null,
      "time_h": null,
      "atmosphere": null
    },
    "metric_type": "measurement",
    "confidence": "high"
  },
  {
    "source_id": "STP1023-EB-Zirconium in the Nuclear Industry_8th Volume_012_chunk2",
    "page_or_fig": "text",
    "evidence_span": "Both beat treatments were done at $1 0 5 0 ^ { \\circ } \\mathrm { C }$",
    "alloy_name": null,
    "composition_raw": null,
    "specimen_state": null,
    "process_step": "heat treatment",
    "test_type": null,
    "property_name": "temperature",
    "value": 1050,
    "value_min": null,
    "value_max": null,
    "unit": "°C",
    "conditions": {},
    "metric_type": "measurement",
    "confidence": "high"
  },
  {
    "source_id": "STP1023-EB-Zirconium in the Nuclear Industry_8th Volume_012_chunk2",
    "page_or_fig": "text",
    "evidence_span": "Quenching from the induction coil was done as single billets, both in cold agitated water at about $2 9 0 ~ \\mathbf { K }$",
    "alloy_name": null,
    "composition_raw": null,
    "specimen_state": "billet",
    "process_step": "quenching",
    "test_type": null,
    "property_name": "quench medium temperature",
    "value": 290,
    "value_min": null,
    "value_max": null,
    "unit": "K",
    "conditions": {
      "temp_C": 16.85,
      "medium": "cold agitated water",
      "pressure_MPa": null,
      "strain_rate_s-1": null,
      "dpa": null,
      "fluence": null,
      "time_h": null,
      "atmosphere": null
    },
    "metric_type": "measurement",
    "confidence": "high"
  },
  {
    "source_id": "STP1023-EB-Zirconium in the Nuclear Industry_8th Volume_012_chunk2",
    "page_or_fig": "text",
    "evidence_span": "and in static hot water at about $3 5 8 ~ \\mathrm { K }$",
    "alloy_name": null,
    "composition_raw": null,
    "specimen_state": "billet",
    "process_step": "quenching",
    "test_type": null,
    "property_name": "quench medium temperature",
    "value": 358,
    "value_min": null,
    "value_max": null,
    "unit": "K",
    "conditions": {
      "temp_C": 84.85,
      "medium": "static hot water",
      "pressure_MPa": null,
      "strain_rate_s-1": null,
      "dpa": null,
      "fluence": null,
      "time_h": null,
      "atmosphere": null
    },
    "metric_type": "measurement",
    "confidence": "high"
  },
  {
    "source_id": "STP1023-EB-Zirconium in the Nuclear Industry_8th Volume_012_chunk2",
    "page_or_fig": "text",
    "evidence_span": "All of the billets were extruded in the same manner using induction heating to approximately $9 2 3 \\mathrm { ~ K ~ }$ for very short times before extrusion to an $8 0 { \\cdot } \\mathrm { m m }$ hollow",
    "alloy_name": null,
    "composition_raw": null,
    "specimen_state": "billet",
    "process_step": "extrusion",
    "test_type": null,
    "property_name": "preheat temperature",
    "value": 923,
    "value_min": null,
    "value_max": null,
    "unit": "K",
    "conditions": {
      "temp_C": 649.85,
      "medium": null,
      "pressure_MPa": null,
      "strain_rate_s-1": null,
      "dpa": null,
      "fluence": null,
      "time_h": null,
      "atmosphere": null
    },
    "metric_type": "measurement",
    "confidence": "high"
  },
  {
    "source_id": "STP1023-EB-Zirconium in the Nuclear Industry_8th Volume_012_chunk2",
    "page_or_fig": "text",
    "evidence_span": "The temperatures of the anneals after the first cold reduction and before the last cold reduction were varied to produce cumulative annealing parameters from $2 . 3 ~ \\times ~ 1 0 ^ { - 1 8 }$ to $2 9 \\times 1 0 ^ { - 1 8 } \\mathrm { ~ h ~ }$",
    "alloy_name": null,
    "composition_raw": null,
    "specimen_state": null,
    "process_step": "annealing",
    "test_type": null,
    "property_name": "cumulative annealing parameter",
    "value_min": 2.3e-18,
    "value_max": 2.9e-17,
    "value": null,
    "unit": "h",
    "conditions": {},
    "metric_type": "measurement",
    "confidence": "high"
  },
  {
    "source_id": "STP1023-EB-Zirconium in the Nuclear Industry_8th Volume_012_chunk2",
    "page_or_fig": "text",
    "evidence_span": "Annealing parameters²3 were calculated using a value for the activation energy $Q$ of $8 0 0 0 0 \\ \\mathrm { K \\ c a l / m o l }$",
    "alloy_name": null,
    "composition_raw": null,
    "specimen_state": null,
    "process_step": "annealing",
    "test_type": null,
    "property_name": "activation energy",
    "value": 80000,
    "value_min": null,
    "value_max": null,
    "unit": "Kcal/mol",
    "conditions": {},
    "metric_type": "measurement",
    "confidence": "high"
  },
  {
    "source_id": "STP1023-EB-Zirconium in the Nuclear Industry_8th Volume_012_chunk2",
    "page_or_fig": "text",
    "evidence_span": "Static autoclave corrosion tests at both 673 and $6 9 8 \\mathrm { \\bf K }$ at a pressure of $1 0 . 3 \\mathrm { M P a }$",
    "alloy_name": null,
    "composition_raw": null,
    "specimen_state": null,
    "process_step": null,
    "test_type": "corrosion test",
    "property_name": "test temperature",
    "value": 673,
    "value_min": null,
    "value_max": null,
    "unit": "K",
    "conditions": {
      "temp_C": 399.85,
      "medium": "aqueous",
      "pressure_MPa": 10.3,
      "strain_rate_s-1": null,
      "dpa": null,
      "fluence": null,
      "time_h": null,
      "atmosphere": null
    },
    "metric_type": "measurement",
    "confidence": "high"
  },
  {
    "source_id": "STP1023-EB-Zirconium in the Nuclear Industry_8th Volume_012_chunk2",
    "page_or_fig": "text",
    "evidence_span": "Static autoclave corrosion tests at both 673 and $6 9 8 \\mathrm { \\bf K }$ at a pressure of $1 0 . 3 \\mathrm { M P a }$",
    "alloy_name": null,
    "composition_raw": null,
    "specimen_state": null,
    "process_step": null,
    "test_type": "corrosion test",
    "property_name": "test temperature",
    "value": 698,
    "value_min": null,
    "value_max": null,
    "unit": "K",
    "conditions": {
      "temp_C": 424.85,
      "medium": "aqueous",
      "pressure_MPa": 10.3,
      "strain_rate_s-1": null,
      "dpa": null,
      "fluence": null,
      "time_h": null,
      "atmosphere": null
    },
    "metric_type": "measurement",
    "confidence": "high"
  },
  {
    "source_id": "STP1023-EB-Zirconium in the Nuclear Industry_8th Volume_012_chunk2",
    "page_or_fig": "text",
    "evidence_span": "The CEZUS research laboratory conducted tests only at $6 7 3 \\mathrm { ~ K ~ }$",
    "alloy_name": null,
    "composition_raw": null,
    "specimen_state": null,
    "process_step": null,
    "test_type": "corrosion test",
    "property_name": "test temperature",
    "value": 673,
    "value_min": null,
    "value_max": null,
    "unit": "K",
    "conditions": {
      "temp_C": 399.85,
      "medium": null,
      "pressure_MPa": null,
      "strain_rate_s-1": null,
      "dpa": null,
      "fluence": null,
      "time_h": null,
      "atmosphere": null
    },
    "metric_type": "measurement",
    "confidence": "high"
  },
  {
    "source_id": "STP1023-EB-Zirconium in the Nuclear Industry_8th Volume_012_chunk2",
    "page_or_fig": "text",
    "evidence_span": "The grain size was about $1 . 4 ~ \\mathrm { m m }$ in the bars heated for $1 5 ~ \\mathrm { m i n }$ in the beta phase before quenching",
    "alloy_name": null,
    "composition_raw": null,
    "specimen_state": "bar",
    "process_step": "beta quenching",
    "test_type": null,
    "property_name": "grain size",
    "value": 1.4,
    "value_min": null,
    "value_max": null,
    "unit": "mm",
    "conditions": {
      "temp_C": 1050,
      "medium": null,
      "pressure_MPa": null,
      "strain_rate_s-1": null,
      "dpa": null,
      "fluence": null,
      "time_h": 0.25,
      "atmosphere": null
    },
    "metric_type": "measurement",
    "confidence": "high"
  },
  {
    "source_id": "STP1023-EB-Zirconium in the Nuclear Industry_8th Volume_012_chunk2",
    "page_or_fig": "text",
    "evidence_span": "compared to about $0 . 7 ~ \\mathrm { m m }$ for the billets heated for only about $1 . 5 ~ \\mathrm { { m i n } }$ in the induction system",
    "alloy_name": null,
    "composition_raw": null,
    "specimen_state": "billet",
    "process_step": "induction heating",
    "test_type": null,
    "property_name": "grain size",
    "value": 0.7,
    "value_min": null,
    "value_max": null,
    "unit": "mm",
    "conditions": {
      "temp_C": 1050,
      "medium": null,
      "pressure_MPa": null,
      "strain_rate_s-1": null,
      "dpa": null,
      "fluence": null,
      "time_h": 0.025,
      "atmosphere": null
    },
    "metric_type": "measurement",
    "confidence": "high"
  },
  {
    "source_id": "STP1023-EB-Zirconium in the Nuclear Industry_8th Volume_012_chunk2",
    "page_or_fig": "text",
    "evidence_span": "The outer surface exhibited a very fine quasi-martensitic needle-like structure with needle thicknesses measuring less than a micron",
    "alloy_name": null,
    "composition_raw": null,
    "specimen_state": "outer surface",
    "process_step": "quenching",
    "test_type": null,
    "property_name": "needle thickness",
    "value_max": 1,
    "value_min": null,
    "value": null,
    "unit": "μm",
    "conditions": {
      "temp_C": null,
      "medium": "cold agitated water",
      "pressure_MPa": null,
      "strain_rate_s-1": null,
      "dpa": null,
      "fluence": null,
      "time_h": null,
      "atmosphere": null
    },
    "metric_type": "measurement",
    "confidence": "medium"
  },
  {
    "source_id": "STP1023-EB-Zirconium in the Nuclear Industry_8th Volume_012_chunk2",
    "page_or_fig": "text",
    "evidence_span": "The precipitates present were also very fine with diameters less than 0.05 $\\mu \\mathrm { m }$",
    "alloy_name": null,
    "composition_raw": null,
    "specimen_state": "outer surface",
    "process_step": "quenching",
    "test_type": null,
    "property_name": "precipitate diameter",
    "value_max": 0.05,
    "value_min": null,
    "value": null,
    "unit": "μm",
    "conditions": {
      "temp_C": null,
      "medium": "cold agitated water",
      "pressure_MPa": null,
      "strain_rate_s-1": null,
      "dpa": null,
      "fluence": null,
      "time_h": null,
      "atmosphere": null
    },
    "metric_type": "measurement",
    "confidence": "high"
  },
  {
    "source_id": "STP1023-EB-Zirconium in the Nuclear Industry_8th Volume_012_chunk2",
    "page_or_fig": "text",
    "evidence_span": "When the quench is carried out in hot water, the lamellae in the surface region are much thicker, on the order of 5 to $1 0 ~ { \\mu \\mathrm { m } }$",
    "alloy_name": null,
    "composition_raw": null,
    "specimen_state": "surface region",
    "process_step": "quenching",
    "test_type": null,
    "property_name": "lamellae thickness",
    "value_min": 5,
    "value_max": 10,
    "value": null,
    "unit": "μm",
    "conditions": {
      "temp_C": null,
      "medium": "hot water",
      "pressure_MPa": null,
      "strain_rate_s-1": null,
      "dpa": null,
      "fluence": null,
      "time_h": null,
      "atmosphere": null
    },
    "metric_type": "measurement",
    "confidence": "high"
  },
  {
    "source_id": "STP1023-EB-Zirconium in the Nuclear Industry_8th Volume_012_chunk2",
    "page_or_fig": "text",
    "evidence_span": "Corrosion tests in $6 7 3 \\mathrm { \\bf K }$ steam were made on etched specimens taken at various distances from the surface of the three bilets",
    "alloy_name": null,
    "composition_raw": null,
    "specimen_state": "etched specimens",
    "process_step": null,
    "test_type": "corrosion test",
    "property_name": "test temperature",
    "value": 673,
    "value_min": null,
    "value_max": null,
    "unit": "K",
    "conditions": {
      "temp_C": 399.85,
      "medium": "steam",
      "pressure_MPa": null,
      "strain_rate_s-1": null,
      "dpa": null,
      "fluence": null,
      "time_h": null,
      "atmosphere": null
    },
    "metric_type": "measurement",
    "confidence": "high"
  },
  {
    "source_id": "STP1023-EB-Zirconium in the Nuclear Industry_8th Volume_012_chunk2",
    "page_or_fig": "text",
    "evidence_span": "clearly show a minimum in the corrosion rate at about 20 to $4 0 ~ \\mathrm { { K } }$ s",
    "alloy_name": null,
    "composition_raw": null,
    "specimen_state": null,
    "process_step": null,
    "test_type": "corrosion test",
    "property_name": "quench rate",
    "value_min": 20,
    "value_max": 40,
    "value": null,
    "unit": "K/s",
    "conditions": {},
    "metric_type": "measurement",
    "confidence": "high"
  },
  {
    "source_id": "STP1023-EB-Zirconium in the Nuclear Industry_8th Volume_012_chunk2",
    "page_or_fig": "text",
    "evidence_span": "The TREX was manufactured by induction preheating of the billet for $3 \\ \\mathrm { { m i n } }$ at $9 2 3 \\mathrm { ~ \\bf ~ K ~ }$ before extrusion to $8 0 \\ \\mathrm { m m }$ diameter",
    "alloy_name": null,
    "composition_raw": null,
    "specimen_state": "billet",
    "process_step": "preheating",
    "test_type": null,
    "property_name": "preheat time",
    "value": 3,
    "value_min": null,
    "value_max": null,
    "unit": "min",
    "conditions": {
      "temp_C": 649.85,
      "medium": null,
      "pressure_MPa": null,
      "strain_rate_s-1": null,
      "dpa": null,
      "fluence": null,
      "time_h": null,
      "atmosphere": null
    },
    "metric_type": "measurement",
    "confidence": "high"
  },
  {
    "source_id": "STP1023-EB-Zirconium in the Nuclear Industry_8th Volume_012_chunk3",
    "page_or_fig": "text",
    "evidence_span": "The intermetallic particle size expressed as modal diameter of the distribution, however, shows significant differences even in recrystalized TREX as shown in Fig. 6",
    "alloy_name": "TREX",
    "specimen_state": "recrystallized",
    "property_name": "intermetallic particle size",
    "metric_type": "judgement",
    "confidence": 0.9
  },
  {
    "source_id": "STP1023-EB-Zirconium in the Nuclear Industry_8th Volume_012_chunk3",
    "page_or_fig": "text",
    "evidence_span": "in the recrystallized TREX the precipitates are always greater than $0 . 1 ~ { \\mu \\mathrm { m } }$",
    "alloy_name": "TREX",
    "specimen_state": "recrystallized",
    "property_name": "precipitate size",
    "value": 0.1,
    "value_min": 0.1,
    "unit": "μm",
    "metric_type": "measurement",
    "confidence": 0.9
  },
  {
    "source_id": "STP1023-EB-Zirconium in the Nuclear Industry_8th Volume_012_chunk3",
    "page_or_fig": "text",
    "evidence_span": "all of the annealed TREX have good corrosion resistance",
    "alloy_name": "TREX",
    "specimen_state": "annealed",
    "property_name": "corrosion resistance",
    "metric_type": "judgement",
    "confidence": 0.9
  },
  {
    "source_id": "STP1023-EB-Zirconium in the Nuclear Industry_8th Volume_012_chunk3",
    "page_or_fig": "Fig. 7",
    "evidence_span": "FIG. 7-Corrosion weight gains on TREX specimens tested in ${ \\pmb { 4 0 0 } } ^ { \\circ } C _ { \\circ }$ steam",
    "alloy_name": "TREX",
    "test_type": "corrosion test",
    "property_name": "weight gain",
    "conditions": {
      "temp_C": 400,
      "medium": "steam"
    },
    "metric_type": "measurement",
    "confidence": 0.9
  },
  {
    "source_id": "STP1023-EB-Zirconium in the Nuclear Industry_8th Volume_012_chunk3",
    "page_or_fig": "Table 2",
    "evidence_span": "TABLE 2—Corrosion tests on TREX (weight gain in mg/dm², 673 K, 10.3 MPa)",
    "alloy_name": "TREX",
    "test_type": "corrosion test",
    "property_name": "weight gain",
    "unit": "mg/dm²",
    "conditions": {
      "temp_C": 673,
      "pressure_MPa": 10.3
    },
    "metric_type": "measurement",
    "confidence": 0.9
  },
  {
    "source_id": "STP1023-EB-Zirconium in the Nuclear Industry_8th Volume_012_chunk3",
    "page_or_fig": "Table 2",
    "evidence_span": "Electric furnace, no, cold worked, E29, 28.2, 33.1, 188, 211",
    "alloy_name": "TREX",
    "specimen_state": "cold worked",
    "process_step": "Electric furnace quenching, no anneal after extrusion",
    "test_type": "corrosion test",
    "property_name": "weight gain",
    "value": 28.2,
    "unit": "mg/dm²",
    "conditions": {
      "temp_C": 673,
      "pressure_MPa": 10.3,
      "time_h": 14
    },
    "metric_type": "measurement",
    "confidence": 0.9
  },
  {
    "source_id": "STP1023-EB-Zirconium in the Nuclear Industry_8th Volume_012_chunk3",
    "page_or_fig": "Table 2",
    "evidence_span": "Electric furnace, no, cold worked, E29, 28.2, 33.1, 188, 211",
    "alloy_name": "TREX",
    "specimen_state": "cold worked",
    "process_step": "Electric furnace quenching, no anneal after extrusion",
    "test_type": "corrosion test",
    "property_name": "weight gain",
    "value": 33.1,
    "unit": "mg/dm²",
    "conditions": {
      "temp_C": 673,
      "pressure_MPa": 10.3,
      "time_h": 26
    },
    "metric_type": "measurement",
    "confidence": 0.9
  },
  {
    "source_id": "STP1023-EB-Zirconium in the Nuclear Industry_8th Volume_012_chunk3",
    "page_or_fig": "Table 2",
    "evidence_span": "Electric furnace, no, cold worked, E29, 28.2, 33.1, 188, 211",
    "alloy_name": "TREX",
    "specimen_state": "cold worked",
    "process_step": "Electric furnace quenching, no anneal after extrusion",
    "test_type": "corrosion test",
    "property_name": "weight gain",
    "value": 188,
    "unit": "mg/dm²",
    "conditions": {
      "temp_C": 673,
      "pressure_MPa": 10.3,
      "time_h": 183
    },
    "metric_type": "measurement",
    "confidence": 0.9
  },
  {
    "source_id": "STP1023-EB-Zirconium in the Nuclear Industry_8th Volume_012_chunk3",
    "page_or_fig": "Table 2",
    "evidence_span": "Electric furnace, no, cold worked, E29, 28.2, 33.1, 188, 211",
    "alloy_name": "TREX",
    "specimen_state": "cold worked",
    "process_step": "Electric furnace quenching, no anneal after extrusion",
    "test_type": "corrosion test",
    "property_name": "weight gain",
    "value": 211,
    "unit": "mg/dm²",
    "conditions": {
      "temp_C": 673,
      "pressure_MPa": 10.3,
      "time_h": 225
    },
    "metric_type": "measurement",
    "confidence": 0.9
  },
  {
    "source_id": "STP1023-EB-Zirconium in the Nuclear Industry_8th Volume_012_chunk3",
    "page_or_fig": "Table 2",
    "evidence_span": "Electric furnace, no, 973 K, 29, 28.7, 34.7, 104, 118",
    "alloy_name": "TREX",
    "specimen_state": "annealed",
    "process_step": "Electric furnace quenching, no anneal after extrusion, 973 K heat treatment",
    "test_type": "corrosion test",
    "property_name": "weight gain",
    "value": 28.7,
    "unit": "mg/dm²",
    "conditions": {
      "temp_C": 673,
      "pressure_MPa": 10.3,
      "time_h": 14
    },
    "metric_type": "measurement",
    "confidence": 0.9
  },
  {
    "source_id": "STP1023-EB-Zirconium in the Nuclear Industry_8th Volume_012_chunk3",
    "page_or_fig": "Table 2",
    "evidence_span": "Electric furnace, no, 973 K, 29, 28.7, 34.7, 104, 118",
    "alloy_name": "TREX",
    "specimen_state": "annealed",
    "process_step": "Electric furnace quenching, no anneal after extrusion, 973 K heat treatment",
    "test_type": "corrosion test",
    "property_name": "weight gain",
    "value": 34.7,
    "unit": "mg/dm²",
    "conditions": {
      "temp_C": 673,
      "pressure_MPa": 10.3,
      "time_h": 26
    },
    "metric_type": "measurement",
    "confidence": 0.9
  },
  {
    "source_id": "STP1023-EB-Zirconium in the Nuclear Industry_8th Volume_012_chunk3",
    "page_or_fig": "Table 2",
    "evidence_span": "Electric furnace, no, 973 K, 29, 28.7, 34.7, 104, 118",
    "alloy_name": "TREX",
    "specimen_state": "annealed",
    "process_step": "Electric furnace quenching, no anneal after extrusion, 973 K heat treatment",
    "test_type": "corrosion test",
    "property_name": "weight gain",
    "value": 104,
    "unit": "mg/dm²",
    "conditions": {
      "temp_C": 673,
      "pressure_MPa": 10.3,
      "time_h": 183
    },
    "metric_type": "measurement",
    "confidence": 0.9
  },
  {
    "source_id": "STP1023-EB-Zirconium in the Nuclear Industry_8th Volume_012_chunk3",
    "page_or_fig": "Table 2",
    "evidence_span": "Electric furnace, no, 973 K, 29, 28.7, 34.7, 104, 118",
    "alloy_name": "TREX",
    "specimen_state": "annealed",
    "process_step": "Electric furnace quenching, no anneal after extrusion, 973 K heat treatment",
    "test_type": "corrosion test",
    "property_name": "weight gain",
    "value": 118,
    "unit": "mg/dm²",
    "conditions": {
      "temp_C": 673,
      "pressure_MPa": 10.3,
      "time_h": 225
    },
    "metric_type": "measurement",
    "confidence": 0.9
  },
  {
    "source_id": "STP1023-EB-Zirconium in the Nuclear Industry_8th Volume_012_chunk3",
    "page_or_fig": "Table 2",
    "evidence_span": "Flowing cold water, yes, 1008 K, 28, 28.5, 32.7, 105, 125",
    "alloy_name": "TREX",
    "specimen_state": "annealed",
    "process_step": "Flowing cold water quenching, anneal after extrusion, 1008 K heat treatment",
    "test_type": "corrosion test",
    "property_name": "weight gain",
    "value": 28.5,
    "unit": "mg/dm²",
    "conditions": {
      "temp_C": 673,
      "pressure_MPa": 10.3,
      "time_h": 14
    },
    "metric_type": "measurement",
    "confidence": 0.9
  },
  {
    "source_id": "STP1023-EB-Zirconium in the Nuclear Industry_8th Volume_012_chunk3",
    "page_or_fig": "Table 2",
    "evidence_span": "Flowing cold water, yes, 1008 K, 28, 28.5, 32.7, 105, 125",
    "alloy_name": "TREX",
    "specimen_state": "annealed",
    "process_step": "Flowing cold water quenching, anneal after extrusion, 1008 K heat treatment",
    "test_type": "corrosion test",
    "property_name": "weight gain",
    "value": 32.7,
    "unit": "mg/dm²",
    "conditions": {
      "temp_C": 673,
      "pressure_MPa": 10.3,
      "time_h": 26
    },
    "metric_type": "measurement",
    "confidence": 0.9
  },
  {
    "source_id": "STP1023-EB-Zirconium in the Nuclear Industry_8th Volume_012_chunk3",
    "page_or_fig": "Table 2",
    "evidence_span": "Flowing cold water, yes, 1008 K, 28, 28.5, 32.7, 105, 125",
    "alloy_name": "TREX",
    "specimen_state": "annealed",
    "process_step": "Flowing cold water quenching, anneal after extrusion, 1008 K heat treatment",
    "test_type": "corrosion test",
    "property_name": "weight gain",
    "value": 105,
    "unit": "mg/dm²",
    "conditions": {
      "temp_C": 673,
      "pressure_MPa": 10.3,
      "time_h": 183
    },
    "metric_type": "measurement",
    "confidence": 0.9
  },
  {
    "source_id": "STP1023-EB-Zirconium in the Nuclear Industry_8th Volume_012_chunk3",
    "page_or_fig": "Table 2",
    "evidence_span": "Flowing cold water, yes, 1008 K, 28, 28.5, 32.7, 105, 125",
    "alloy_name": "TREX",
    "specimen_state": "annealed",
    "process_step": "Flowing cold water quenching, anneal after extrusion, 1008 K heat treatment",
    "test_type": "corrosion test",
    "property_name": "weight gain",
    "value": 125,
    "unit": "mg/dm²",
    "conditions": {
      "temp_C": 673,
      "pressure_MPa": 10.3,
      "time_h": 225
    },
    "metric_type": "measurement",
    "confidence": 0.9
  },
  {
    "source_id": "STP1023-EB-Zirconium in the Nuclear Industry_8th Volume_012_chunk3",
    "page_or_fig": "Table 2",
    "evidence_span": "Flowing cold water, yes, cold worked, E31, 27.4, 33.8, 107, 125",
    "alloy_name": "TREX",
    "specimen_state": "cold worked",
    "process_step": "Flowing cold water quenching, anneal after extrusion",
    "test_type": "corrosion test",
    "property_name": "weight gain",
    "value": 27.4,
    "unit": "mg/dm²",
    "conditions": {
      "temp_C": 673,
      "pressure_MPa": 10.3,
      "time_h": 14
    },
    "metric_type": "measurement",
    "confidence": 0.9
  },
  {
    "source_id": "STP1023-EB-Zirconium in the Nuclear Industry_8th Volume_012_chunk3",
    "page_or_fig": "Table 2",
    "evidence_span": "Flowing cold water, yes, cold worked, E31, 27.4, 33.8, 107, 125",
    "alloy_name": "TREX",
    "specimen_state": "cold worked",
    "process_step": "Flowing cold water quenching, anneal after extrusion",
    "test_type": "corrosion test",
    "property_name": "weight gain",
    "value": 33.8,
    "unit": "mg/dm²",
    "conditions": {
      "temp_C": 673,
      "pressure_MPa": 10.3,
      "time_h": 26
    },
    "metric_type": "measurement",
    "confidence": 0.9
  },
  {
    "source_id": "STP1023-EB-Zirconium in the Nuclear Industry_8th Volume_012_chunk3",
    "page_or_fig": "Table 2",
    "evidence_span": "Flowing cold water, yes, cold worked, E31, 27.4, 33.8, 107, 125",
    "alloy_name": "TREX",
    "specimen_state": "cold worked",
    "process_step": "Flowing cold water quenching, anneal after extrusion",
    "test_type": "corrosion test",
    "property_name": "weight gain",
    "value": 107,
    "unit": "mg/dm²",
    "conditions": {
      "temp_C": 673,
      "pressure_MPa": 10.3,
      "time_h": 183
    },
    "metric_type": "measurement",
    "confidence": 0.9
  },
  {
    "source_id": "STP1023-EB-Zirconium in the Nuclear Industry_8th Volume_012_chunk3",
    "page_or_fig": "Table 2",
    "evidence_span": "Flowing cold water, yes, cold worked, E31, 27.4, 33.8, 107, 125",
    "alloy_name": "TREX",
    "specimen_state": "cold worked",
    "process_step": "Flowing cold water quenching, anneal after extrusion",
    "test_type": "corrosion test",
    "property_name": "weight gain",
    "value": 125,
    "unit": "mg/dm²",
    "conditions": {
      "temp_C": 673,
      "pressure_MPa": 10.3,
      "time_h": 225
    },
    "metric_type": "measurement",
    "confidence": 0.9
  },
  {
    "source_id": "STP1023-EB-Zirconium in the Nuclear Industry_8th Volume_012_chunk3",
    "page_or_fig": "Table 2",
    "evidence_span": "Flowing cold water, yes, 973 K, 31, 26.5, 31.9, 98, 112",
    "alloy_name": "TREX",
    "specimen_state": "annealed",
    "process_step": "Flowing cold water quenching, anneal after extrusion, 973 K heat treatment",
    "test_type": "corrosion test",
    "property_name": "weight gain",
    "value": 26.5,
    "unit": "mg/dm²",
    "conditions": {
      "temp_C": 673,
      "pressure_MPa": 10.3,
      "time_h": 14
    },
    "metric_type": "measurement",
    "confidence": 0.9
  },
  {
    "source_id": "STP1023-EB-Zirconium in the Nuclear Industry_8th Volume_012_chunk3",
    "page_or_fig": "Table 2",
    "evidence_span": "Flowing cold water, yes, 973 K, 31, 26.5, 31.9, 98, 112",
    "alloy_name": "TREX",
    "specimen_state": "annealed",
    "process_step": "Flowing cold water quenching, anneal after extrusion, 973 K heat treatment",
    "test_type": "corrosion test",
    "property_name": "weight gain",
    "value": 31.9,
    "unit": "mg/dm²",
    "conditions": {
      "temp_C": 673,
      "pressure_MPa": 10.3,
      "time_h": 26
    },
    "metric_type": "measurement",
    "confidence": 0.9
  },
  {
    "source_id": "STP1023-EB-Zirconium in the Nuclear Industry_8th Volume_012_chunk4",
    "page_or_fig": "Table",
    "evidence_span": "Weight Gain, mg/dm²",
    "alloy_name": null,
    "composition_raw": null,
    "specimen_state": "stress relief annealed condition with belt ground OD and etched ID",
    "process_step": "Annealing",
    "test_type": "corrosion test",
    "property_name": "Weight Gain",
    "value": 105,
    "value_min": null,
    "value_max": null,
    "unit": "mg/dm²",
    "conditions": {
      "temp_C": 673,
      "medium": "steam",
      "pressure_MPa": null,
