Repository: Zuozhuo/info-extract

File: zr_output/STP1023-EB-Zirconium in the Nuclear Industry_8th Volume_017/STP1023-EB-Zirconium in the Nuclear Industry_8th Volume_017__a.json (part 1 of 2)
[
  {
    "source_id": "STP1023-EB-Zirconium in the Nuclear Industry_8th Volume_017_chunk1",
    "page_or_fig": "text",
    "evidence_span": "Zircaloy-2 and Zircaloy-4 cladding tubes having an outer diameter of 9.5 mm and a wall thickness of 0.6 mm were manufactured by AB Sandvik Steel.",
    "alloy_name": "Zircaloy-2",
    "composition_raw": null,
    "specimen_state": "cladding tube",
    "process_step": "manufactured",
    "test_type": null,
    "property_name": "outer diameter",
    "value": 9.5,
    "value_min": null,
    "value_max": null,
    "unit": "mm",
    "conditions": {},
    "metric_type": "measurement",
    "confidence": 1.0
  },
  {
    "source_id": "STP1023-EB-Zirconium in the Nuclear Industry_8th Volume_017_chunk1",
    "page_or_fig": "text",
    "evidence_span": "Zircaloy-2 and Zircaloy-4 cladding tubes having an outer diameter of 9.5 mm and a wall thickness of 0.6 mm were manufactured by AB Sandvik Steel.",
    "alloy_name": "Zircaloy-2",
    "composition_raw": null,
    "specimen_state": "cladding tube",
    "process_step": "manufactured",
    "test_type": null,
    "property_name": "wall thickness",
    "value": 0.6,
    "value_min": null,
    "value_max": null,
    "unit": "mm",
    "conditions": {},
    "metric_type": "measurement",
    "confidence": 1.0
  },
  {
    "source_id": "STP1023-EB-Zirconium in the Nuclear Industry_8th Volume_017_chunk1",
    "page_or_fig": "text",
    "evidence_span": "Zircaloy-2 and Zircaloy-4 cladding tubes having an outer diameter of 9.5 mm and a wall thickness of 0.6 mm were manufactured by AB Sandvik Steel.",
    "alloy_name": "Zircaloy-4",
    "composition_raw": null,
    "specimen_state": "cladding tube",
    "process_step": "manufactured",
    "test_type": null,
    "property_name": "outer diameter",
    "value": 9.5,
    "value_min": null,
    "value_max": null,
    "unit": "mm",
    "conditions": {},
    "metric_type": "measurement",
    "confidence": 1.0
  },
  {
    "source_id": "STP1023-EB-Zirconium in the Nuclear Industry_8th Volume_017_chunk1",
    "page_or_fig": "text",
    "evidence_span": "Zircaloy-2 and Zircaloy-4 cladding tubes having an outer diameter of 9.5 mm and a wall thickness of 0.6 mm were manufactured by AB Sandvik Steel.",
    "alloy_name": "Zircaloy-4",
    "composition_raw": null,
    "specimen_state": "cladding tube",
    "process_step": "manufactured",
    "test_type": null,
    "property_name": "wall thickness",
    "value": 0.6,
    "value_min": null,
    "value_max": null,
    "unit": "mm",
    "conditions": {},
    "metric_type": "measurement",
    "confidence": 1.0
  },
  {
    "source_id": "STP1023-EB-Zirconium in the Nuclear Industry_8th Volume_017_chunk1",
    "page_or_fig": "Table 1",
    "evidence_span": "Zircaloy-2 Ingot 860220 B: Sn 1.40, Fe 0.10, Cr 0.09, Ni 0.05, O 1170 ppm, C 120 ppm",
    "alloy_name": "Zircaloy-2",
    "composition_raw": "Sn 1.40, Fe 0.10, Cr 0.09, Ni 0.05, O 1170 ppm, C 120 ppm",
    "specimen_state": "ingot bottom",
    "process_step": null,
    "test_type": null,
    "property_name": "composition",
    "value": null,
    "value_min": null,
    "value_max": null,
    "unit": "wt% and ppm",
    "conditions": {},
    "metric_type": "measurement",
    "confidence": 1.0
  },
  {
    "source_id": "STP1023-EB-Zirconium in the Nuclear Industry_8th Volume_017_chunk1",
    "page_or_fig": "Table 1",
    "evidence_span": "Zircaloy-2 Ingot 860220 M: Sn 1.57, Fe 0.10, Cr 0.11, Ni 0.05, O 1150 ppm, C 140 ppm",
    "alloy_name": "Zircaloy-2",
    "composition_raw": "Sn 1.57, Fe 0.10, Cr 0.11, Ni 0.05, O 1150 ppm, C 140 ppm",
    "specimen_state": "ingot middle",
    "process_step": null,
    "test_type": null,
    "property_name": "composition",
    "value": null,
    "value_min": null,
    "value_max": null,
    "unit": "wt% and ppm",
    "conditions": {},
    "metric_type": "measurement",
    "confidence": 1.0
  },
  {
    "source_id": "STP1023-EB-Zirconium in the Nuclear Industry_8th Volume_017_chunk1",
    "page_or_fig": "Table 1",
    "evidence_span": "Zircaloy-2 Ingot 860220 T: Sn 1.40, Fe 0.11, Cr 0.08, Ni 0.05, O 1130 ppm, C 110 ppm",
    "alloy_name": "Zircaloy-2",
    "composition_raw": "Sn 1.40, Fe 0.11, Cr 0.08, Ni 0.05, O 1130 ppm, C 110 ppm",
    "specimen_state": "ingot top",
    "process_step": null,
    "test_type": null,
    "property_name": "composition",
    "value": null,
    "value_min": null,
    "value_max": null,
    "unit": "wt% and ppm",
    "conditions": {},
    "metric_type": "measurement",
    "confidence": 1.0
  },
  {
    "source_id": "STP1023-EB-Zirconium in the Nuclear Industry_8th Volume_017_chunk1",
    "page_or_fig": "Table 1",
    "evidence_span": "Zircaloy-4 Ingot 861028 B: Sn 1.46, Fe 0.22, Cr 0.10, Ni 0.002, O 1150 ppm, C 120 ppm",
    "alloy_name": "Zircaloy-4",
    "composition_raw": "Sn 1.46, Fe 0.22, Cr 0.10, Ni 0.002, O 1150 ppm, C 120 ppm",
    "specimen_state": "ingot bottom",
    "process_step": null,
    "test_type": null,
    "property_name": "composition",
    "value": null,
    "value_min": null,
    "value_max": null,
    "unit": "wt% and ppm",
    "conditions": {},
    "metric_type": "measurement",
    "confidence": 1.0
  },
  {
    "source_id": "STP1023-EB-Zirconium in the Nuclear Industry_8th Volume_017_chunk1",
    "page_or_fig": "Table 1",
    "evidence_span": "Zircaloy-4 Ingot 861028 M: Sn 1.49, Fe 0.22, Cr 0.11, Ni 0.002, O 1180 ppm, C 120 ppm",
    "alloy_name": "Zircaloy-4",
    "composition_raw": "Sn 1.49, Fe 0.22, Cr 0.11, Ni 0.002, O 1180 ppm, C 120 ppm",
    "specimen_state": "ingot middle",
    "process_step": null,
    "test_type": null,
    "property_name": "composition",
    "value": null,
    "value_min": null,
    "value_max": null,
    "unit": "wt% and ppm",
    "conditions": {},
    "metric_type": "measurement",
    "confidence": 1.0
  },
  {
    "source_id": "STP1023-EB-Zirconium in the Nuclear Industry_8th Volume_017_chunk1",
    "page_or_fig": "Table 1",
    "evidence_span": "Zircaloy-4 Ingot 861028 T: Sn 1.48, Fe 0.21, Cr 0.09, Ni 0.002, O 1150 ppm, C 110 ppm",
    "alloy_name": "Zircaloy-4",
    "composition_raw": "Sn 1.48, Fe 0.21, Cr 0.09, Ni 0.002, O 1150 ppm, C 110 ppm",
    "specimen_state": "ingot top",
    "process_step": null,
    "test_type": null,
    "property_name": "composition",
    "value": null,
    "value_min": null,
    "value_max": null,
    "unit": "wt% and ppm",
    "conditions": {},
    "metric_type": "measurement",
    "confidence": 1.0
  },
  {
    "source_id": "STP1023-EB-Zirconium in the Nuclear Industry_8th Volume_017_chunk1",
    "page_or_fig": "text",
    "evidence_span": "The ingots of the two grades were forged into bars of 145-mm cross section.",
    "alloy_name": "Zircaloy-2",
    "composition_raw": null,
    "specimen_state": "bars",
    "process_step": "forged",
    "test_type": null,
    "property_name": "cross section",
    "value": 145,
    "value_min": null,
    "value_max": null,
    "unit": "mm",
    "conditions": {},
    "metric_type": "measurement",
    "confidence": 1.0
  },
  {
    "source_id": "STP1023-EB-Zirconium in the Nuclear Industry_8th Volume_017_chunk1",
    "page_or_fig": "text",
    "evidence_span": "The ingots of the two grades were forged into bars of 145-mm cross section.",
    "alloy_name": "Zircaloy-4",
    "composition_raw": null,
    "specimen_state": "bars",
    "process_step": "forged",
    "test_type": null,
    "property_name": "cross section",
    "value": 145,
    "value_min": null,
    "value_max": null,
    "unit": "mm",
    "conditions": {},
    "metric_type": "measurement",
    "confidence": 1.0
  },
  {
    "source_id": "STP1023-EB-Zirconium in the Nuclear Industry_8th Volume_017_chunk1",
    "page_or_fig": "text",
    "evidence_span": "The bars were cut into billets and heat treated in the beta phase region at 1060°C in an induction furnace and quenched in water.",
    "alloy_name": "Zircaloy-2",
    "composition_raw": null,
    "specimen_state": "billets",
    "process_step": "heat treated",
    "test_type": null,
    "property_name": "heat treatment temperature",
    "value": 1060,
    "value_min": null,
    "value_max": null,
    "unit": "°C",
    "conditions": {
      "temp_C": 1060,
      "atmosphere": null
    },
    "metric_type": "measurement",
    "confidence": 1.0
  },
  {
    "source_id": "STP1023-EB-Zirconium in the Nuclear Industry_8th Volume_017_chunk1",
    "page_or_fig": "text",
    "evidence_span": "The bars were cut into billets and heat treated in the beta phase region at 1060°C in an induction furnace and quenched in water.",
    "alloy_name": "Zircaloy-4",
    "composition_raw": null,
    "specimen_state": "billets",
    "process_step": "heat treated",
    "test_type": null,
    "property_name": "heat treatment temperature",
    "value": 1060,
    "value_min": null,
    "value_max": null,
    "unit": "°C",
    "conditions": {
      "temp_C": 1060,
      "atmosphere": null
    },
    "metric_type": "measurement",
    "confidence": 1.0
  },
  {
    "source_id": "STP1023-EB-Zirconium in the Nuclear Industry_8th Volume_017_chunk1",
    "page_or_fig": "text",
    "evidence_span": "Subsequent to machining the billets were extruded into hollows of size 63.5 by 10.9 mm for Zircaloy-4 (outer diameter and wall thickness)",
    "alloy_name": "Zircaloy-4",
    "composition_raw": null,
    "specimen_state": "hollows",
    "process_step": "extruded",
    "test_type": null,
    "property_name": "outer diameter",
    "value": 63.5,
    "value_min": null,
    "value_max": null,
    "unit": "mm",
    "conditions": {},
    "metric_type": "measurement",
    "confidence": 1.0
  },
  {
    "source_id": "STP1023-EB-Zirconium in the Nuclear Industry_8th Volume_017_chunk1",
    "page_or_fig": "text",
    "evidence_span": "Subsequent to machining the billets were extruded into hollows of size 63.5 by 10.9 mm for Zircaloy-4 (outer diameter and wall thickness)",
    "alloy_name": "Zircaloy-4",
    "composition_raw": null,
    "specimen_state": "hollows",
    "process_step": "extruded",
    "test_type": null,
    "property_name": "wall thickness",
    "value": 10.9,
    "value_min": null,
    "value_max": null,
    "unit": "mm",
    "conditions": {},
    "metric_type": "measurement",
    "confidence": 1.0
  },
  {
    "source_id": "STP1023-EB-Zirconium in the Nuclear Industry_8th Volume_017_chunk1",
    "page_or_fig": "text",
    "evidence_span": "size 48 by 8.5 mm for Zircaloy-2",
    "alloy_name": "Zircaloy-2",
    "composition_raw": null,
    "specimen_state": "hollows",
    "process_step": "extruded",
    "test_type": null,
    "property_name": "outer diameter",
    "value": 48,
    "value_min": null,
    "value_max": null,
    "unit": "mm",
    "conditions": {},
    "metric_type": "measurement",
    "confidence": 1.0
  },
  {
    "source_id": "STP1023-EB-Zirconium in the Nuclear Industry_8th Volume_017_chunk1",
    "page_or_fig": "text",
    "evidence_span": "size 48 by 8.5 mm for Zircaloy-2",
    "alloy_name": "Zircaloy-2",
    "composition_raw": null,
    "specimen_state": "hollows",
    "process_step": "extruded",
    "test_type": null,
    "property_name": "wall thickness",
    "value": 8.5,
    "value_min": null,
    "value_max": null,
    "unit": "mm",
    "conditions": {},
    "metric_type": "measurement",
    "confidence": 1.0
  },
  {
    "source_id": "STP1023-EB-Zirconium in the Nuclear Industry_8th Volume_017_chunk1",
    "page_or_fig": "text",
    "evidence_span": "The Zircaloy-2 extruded hollows were vacuum annealed at 700°C for 3 h before the first pilgering",
    "alloy_name": "Zircaloy-2",
    "composition_raw": null,
    "specimen_state": "extruded hollows",
    "process_step": "vacuum annealed",
    "test_type": null,
    "property_name": "annealing temperature",
    "value": 700,
    "value_min": null,
    "value_max": null,
    "unit": "°C",
    "conditions": {
      "temp_C": 700,
      "atmosphere": "vacuum"
    },
    "metric_type": "measurement",
    "confidence": 1.0
  },
  {
    "source_id": "STP1023-EB-Zirconium in the Nuclear Industry_8th Volume_017_chunk1",
    "page_or_fig": "text",
    "evidence_span": "The Zircaloy-2 extruded hollows were vacuum annealed at 700°C for 3 h before the first pilgering",
    "alloy_name": "Zircaloy-2",
    "composition_raw": null,
    "specimen_state": "extruded hollows",
    "process_step": "vacuum annealed",
    "test_type": null,
    "property_name": "annealing time",
    "value": 3,
    "value_min": null,
    "value_max": null,
    "unit": "h",
    "conditions": {
      "time_h": 3,
      "atmosphere": "vacuum"
    },
    "metric_type": "measurement",
    "confidence": 1.0
  },
  {
    "source_id": "STP1023-EB-Zirconium in the Nuclear Industry_8th Volume_017_chunk1",
    "page_or_fig": "text",
    "evidence_span": "Both grades were final annealed at 488°C for 3.5 h to produce a stress relieved microstructure",
    "alloy_name": "Zircaloy-2",
    "composition_raw": null,
    "specimen_state": "cladding tubes",
    "process_step": "final annealed",
    "test_type": null,
    "property_name": "annealing temperature",
    "value": 488,
    "value_min": null,
    "value_max": null,
    "unit": "°C",
    "conditions": {
      "temp_C": 488
    },
    "metric_type": "measurement",
    "confidence": 1.0
  },
  {
    "source_id": "STP1023-EB-Zirconium in the Nuclear Industry_8th Volume_017_chunk2",
    "page_or_fig": "Table",
    "evidence_span": "Grade Intermediate: Zr-2 13.34",
    "alloy_name": "Zircaloy-2",
    "composition_raw": null,
    "specimen_state": null,
    "process_step": null,
    "test_type": null,
    "property_name": null,
    "value": null,
    "value_min": null,
    "value_max": null,
    "unit": null,
    "conditions": {},
    "metric_type": "judgement",
    "confidence": 0.9
  },
  {
    "source_id": "STP1023-EB-Zirconium in the Nuclear Industry_8th Volume_017_chunk2",
    "page_or_fig": "Table",
    "evidence_span": "heat treatments, log A: 13.34",
    "alloy_name": null,
    "composition_raw": null,
    "specimen_state": null,
    "process_step": null,
    "test_type": null,
    "property_name": "annealing parameter",
    "value": 13.34,
    "value_min": null,
    "value_max": null,
    "unit": "log A",
    "conditions": {},
    "metric_type": "measurement",
    "confidence": 0.9
  },
  {
    "source_id": "STP1023-EB-Zirconium in the Nuclear Industry_8th Volume_017_chunk2",
    "page_or_fig": "Table",
    "evidence_span": "Final heat treatment: SRA BG",
    "alloy_name": null,
    "composition_raw": null,
    "specimen_state": null,
    "process_step": "stress relief annealed, belt ground",
    "test_type": null,
    "property_name": null,
    "value": null,
    "value_min": null,
    "value_max": null,
    "unit": null,
    "conditions": {},
    "metric_type": "judgement",
    "confidence": 0.9
  },
  {
    "source_id": "STP1023-EB-Zirconium in the Nuclear Industry_8th Volume_017_chunk2",
    "page_or_fig": "Table",
    "evidence_span": "Final heat treatment: SRA P",
    "alloy_name": null,
    "composition_raw": null,
    "specimen_state": null,
    "process_step": "stress relief annealed, pickled",
    "test_type": null,
    "property_name": null,
    "value": null,
    "value_min": null,
    "value_max": null,
    "unit": null,
    "conditions": {},
    "metric_type": "judgement",
    "confidence": 0.9
  },
  {
    "source_id": "STP1023-EB-Zirconium in the Nuclear Industry_8th Volume_017_chunk2",
    "page_or_fig": "Table",
    "evidence_span": "Final heat treatment: RXA BG",
    "alloy_name": null,
    "composition_raw": null,
    "specimen_state": null,
    "process_step": "recrystallization annealed, belt ground",
    "test_type": null,
    "property_name": null,
    "value": null,
    "value_min": null,
    "value_max": null,
    "unit": null,
    "conditions": {},
    "metric_type": "judgement",
    "confidence": 0.9
  },
  {
    "source_id": "STP1023-EB-Zirconium in the Nuclear Industry_8th Volume_017_chunk2",
    "page_or_fig": "Table",
    "evidence_span": "Final heat treatment: RXA P",
    "alloy_name": null,
    "composition_raw": null,
    "specimen_state": null,
    "process_step": "recrystallization annealed, pickled",
    "test_type": null,
    "property_name": null,
    "value": null,
    "value_min": null,
    "value_max": null,
    "unit": null,
    "conditions": {},
    "metric_type": "judgement",
    "confidence": 0.9
  },
  {
    "source_id": "STP1023-EB-Zirconium in the Nuclear Industry_8th Volume_017_chunk2",
    "page_or_fig": "Text",
    "evidence_span": "Q = 63000 cal/mol",
    "alloy_name": null,
    "composition_raw": null,
    "specimen_state": null,
    "process_step": null,
    "test_type": null,
    "property_name": "activation energy",
    "value": 63000,
    "value_min": null,
    "value_max": null,
    "unit": "cal/mol",
    "conditions": {},
    "metric_type": "measurement",
    "confidence": 0.9
  },
  {
    "source_id": "STP1023-EB-Zirconium in the Nuclear Industry_8th Volume_017_chunk2",
    "page_or_fig": "Text",
    "evidence_span": "Zircaloy-2 reference cladding tubes had the dimension 12.3 by 0.8 mm",
    "alloy_name": "Zircaloy-2",
    "composition_raw": null,
    "specimen_state": "cladding tube",
    "process_step": null,
    "test_type": null,
    "property_name": "dimension",
    "value": null,
    "value_min": null,
    "value_max": null,
    "unit": "mm",
    "conditions": {},
    "metric_type": "measurement",
    "confidence": 0.9
  },
  {
    "source_id": "STP1023-EB-Zirconium in the Nuclear Industry_8th Volume_017_chunk2",
    "page_or_fig": "Text",
    "evidence_span": "Zircaloy-4 reference cladding tubes had the dimension, 10.8 by 0.8 mm",
    "alloy_name": "Zircaloy-4",
    "composition_raw": null,
    "specimen_state": "cladding tube",
    "process_step": null,
    "test_type": null,
    "property_name": "dimension",
    "value": null,
    "value_min": null,
    "value_max": null,
    "unit": "mm",
    "conditions": {},
    "metric_type": "measurement",
    "confidence": 0.9
  },
  {
    "source_id": "STP1023-EB-Zirconium in the Nuclear Industry_8th Volume_017_chunk2",
    "page_or_fig": "Text",
    "evidence_span": "tensile and closed-end burst testing at 385°C",
    "alloy_name": null,
    "composition_raw": null,
    "specimen_state": null,
    "process_step": null,
    "test_type": "tensile testing, burst testing",
    "property_name": null,
    "value": null,
    "value_min": null,
    "value_max": null,
    "unit": null,
    "conditions": {
      "temp_C": 385
    },
    "metric_type": "condition",
    "confidence": 0.9
  },
  {
    "source_id": "STP1023-EB-Zirconium in the Nuclear Industry_8th Volume_017_chunk2",
    "page_or_fig": "Text",
    "evidence_span": "burst test was done in a tube-type vertical furnace and with argon as pressurization medium",
    "alloy_name": null,
    "composition_raw": null,
    "specimen_state": null,
    "process_step": null,
    "test_type": "burst testing",
    "property_name": null,
    "value": null,
    "value_min": null,
    "value_max": null,
    "unit": null,
    "conditions": {
      "medium": "argon",
      "atmosphere": "argon"
    },
    "metric_type": "condition",
    "confidence": 0.9
  },
  {
    "source_id": "STP1023-EB-Zirconium in the Nuclear Industry_8th Volume_017_chunk2",
    "page_or_fig": "Text",
    "evidence_span": "immersion swab etched at room temperature for approximately 20 s in a solution containing 60% glycerine, 10% nitric acid, and 30% hydrofluoric acid",
    "alloy_name": null,
    "composition_raw": null,
    "specimen_state": null,
    "process_step": "immersion swab etching",
    "test_type": null,
    "property_name": null,
    "value": 20,
    "value_min": null,
    "value_max": null,
    "unit": "s",
    "conditions": {
      "temp_C": 25
    },
    "metric_type": "process",
    "confidence": 0.9
  },
  {
    "source_id": "STP1023-EB-Zirconium in the Nuclear Industry_8th Volume_017_chunk2",
    "page_or_fig": "Text",
    "evidence_span": "rinsed in hot, 50°C, concentrated nitric acid",
    "alloy_name": null,
    "composition_raw": null,
    "specimen_state": null,
    "process_step": "rinsing",
    "test_type": null,
    "property_name": null,
    "value": null,
    "value_min": null,
    "value_max": null,
    "unit": null,
    "conditions": {
      "temp_C": 50,
      "medium": "concentrated nitric acid"
    },
    "metric_type": "process",
    "confidence": 0.9
  },
  {
    "source_id": "STP1023-EB-Zirconium in the Nuclear Industry_8th Volume_017_chunk2",
    "page_or_fig": "Text",
    "evidence_span": "particle equivalent mean diameter was measured and classified in groups of 0.1 μm",
    "alloy_name": null,
    "composition_raw": null,
    "specimen_state": null,
    "process_step": null,
    "test_type": "SEM",
    "property_name": "particle diameter classification",
    "value": 0.1,
    "value_min": null,
    "value_max": null,
    "unit": "μm",
    "conditions": {},
    "metric_type": "measurement",
    "confidence": 0.9
  },
  {
    "source_id": "STP1023-EB-Zirconium in the Nuclear Industry_8th Volume_017_chunk2",
    "page_or_fig": "Text",
    "evidence_span": "detection limit under these conditions was 0.05 μm",
    "alloy_name": null,
    "composition_raw": null,
    "specimen_state": null,
    "process_step": null,
    "test_type": "SEM",
    "property_name": "detection limit",
    "value": 0.05,
    "value_min": null,
    "value_max": null,
    "unit": "μm",
    "conditions": {},
    "metric_type": "measurement",
    "confidence": 0.9
  },
  {
    "source_id": "STP1023-EB-Zirconium in the Nuclear Industry_8th Volume_017_chunk2",
    "page_or_fig": "Text",
    "evidence_span": "analyzed area of 2100 μm²",
    "alloy_name": null,
    "composition_raw": null,
    "specimen_state": null,
    "process_step": null,
    "test_type": "SEM",
    "property_name": "analyzed area",
    "value": 2100,
    "value_min": null,
    "value_max": null,
    "unit": "μm²",
    "conditions": {},
    "metric_type": "measurement",
    "confidence": 0.9
  },
  {
    "source_id": "STP1023-EB-Zirconium in the Nuclear Industry_8th Volume_017_chunk2",
    "page_or_fig": "Text",
    "evidence_span": "thinning the tubes chemically in a solution of 45.5% distilled water, 45.5% nitric acid, and 9% hydrofluoric acid",
    "alloy_name": null,
    "composition_raw": null,
    "specimen_state": null,
    "process_step": "chemical thinning",
    "test_type": null,
    "property_name": null,
    "value": null,
    "value_min": null,
    "value_max": null,
    "unit": null,
    "conditions": {},
    "metric_type": "process",
    "confidence": 0.9
  },
  {
    "source_id": "STP1023-EB-Zirconium in the Nuclear Industry_8th Volume_017_chunk2",
    "page_or_fig": "Text",
    "evidence_span": "jet polishing in a solution of 15% perchloric acid in methanol at -25°C and 15 V",
    "alloy_name": null,
    "composition_raw": null,
    "specimen_state": null,
    "process_step": "jet polishing",
    "test_type": null,
    "property_name": null,
    "value": null,
    "value_min": null,
    "value_max": null,
    "unit": null,
    "conditions": {
      "temp_C": -25
    },
    "metric_type": "process",
    "confidence": 0.9
  },
  {
    "source_id": "STP1023-EB-Zirconium in the Nuclear Industry_8th Volume_017_chunk2",
    "page_or_fig": "Text",
    "evidence_span": "average coolant inlet and outlet temperature of 284 and 322°C",
    "alloy_name": null,
    "composition_raw": null,
    "specimen_state": null,
    "process_step": null,
    "test_type": "in-pile testing",
    "property_name": "coolant temperature",
    "value": null,
    "value_min": 284,
    "value_max": 322,
    "unit": "°C",
    "conditions": {},
    "metric_type": "measurement",
    "confidence": 0.9
  },
  {
    "source_id": "STP1023-EB-Zirconium in the Nuclear Industry_8th Volume_017_chunk2",
    "page_or_fig": "Text",
    "evidence_span": "average linear heat generation rate of 17.8 kW/m",
    "alloy_name": null,
    "composition_raw": null,
    "specimen_state": null,
    "process_step": null,
    "test_type": "in-pile testing",
    "property_name": "linear heat generation rate",
    "value": 17.8,
    "value_min": null,
    "value_max": null,
    "unit": "kW/m",
    "conditions": {},
    "metric_type": "measurement",
    "confidence": 0.9
  },
  {
    "source_id": "STP1023-EB-Zirconium in the Nuclear Industry_8th Volume_017_chunk2",
    "page_or_fig": "Text",
    "evidence_span": "corrosion tests were performed at a pressure of 10.3 MPa",
    "alloy_name": null,
    "composition_raw": null,
    "specimen_state": null,
    "process_step": null,
    "test_type": "corrosion testing",
    "property_name": null,
    "value": null,
    "value_min": null,
    "value_max": null,
    "unit": null,
    "conditions": {
      "pressure_MPa": 10.3
    },
    "metric_type": "condition",
    "confidence": 0.9
  },
  {
    "source_id": "STP1023-EB-Zirconium in the Nuclear Industry_8th Volume_017_chunk2",
    "page_or_fig": "Text",
    "evidence_span": "400°C during 200 days",
    "alloy_name": null,
    "composition_raw": null,
    "specimen_state": null,
    "process_step": null,
    "test_type": "corrosion testing",
    "property_name": null,
    "value": null,
    "value_min": null,
    "value_max": null,
    "unit": null,
    "conditions": {
      "temp_C": 400,
      "time_h": 4800
    },
    "metric_type": "condition",
    "confidence": 0.9
  },
  {
    "source_id": "STP1023-EB-Zirconium in the Nuclear Industry_8th Volume_017_chunk2",
    "page_or_fig": "Text",
    "evidence_span": "410°C during 28 days",
    "alloy_name": null,
    "composition_raw": null,
    "specimen_state": null,
    "process_step": null,
    "test_type": "corrosion testing",
    "property_name": null,
    "value": null,
    "value_min": null,
    "value_max": null,
    "unit": null,
    "conditions": {
      "temp_C": 410,
      "time_h": 672
    },
    "metric_type": "condition",
    "confidence": 0.9
  },
  {
    "source_id": "STP1023-EB-Zirconium in the Nuclear Industry_8th Volume_017_chunk2",
    "page_or_fig": "Text",
    "evidence_span": "430°C during 30 days",
    "alloy_name": null,
    "composition_raw": null,
    "specimen_state": null,
    "process_step": null,
    "test_type": "corrosion testing",
    "property_name": null,
    "value": null,
    "value_min": null,
    "value_max": null,
    "unit": null,
    "conditions": {
      "temp_C": 430,
      "time_h": 720
    },
    "metric_type": "condition",
    "confidence": 0.9
  },
  {
    "source_id": "STP1023-EB-Zirconium in the Nuclear Industry_8th Volume_017_chunk2",
    "page_or_fig": "Text",
    "evidence_span": "500°C during 24 h",
    "alloy_name": null,
    "composition_raw": null,
    "specimen_state": null,
    "process_step": null,
    "test_type": "corrosion testing",
    "property_name": null,
    "value": null,
    "value_min": null,
    "value_max": null,
    "unit": null,
    "conditions": {
      "temp_C": 500,
      "time_h": 24
    },
    "metric_type": "condition",
    "confidence": 0.9
  },
  {
    "source_id": "STP1023-EB-Zirconium in the Nuclear Industry_8th Volume_017_chunk2",
    "page_or_fig": "Text",
    "evidence_span": "refreshment rate of 2 L/h",
    "alloy_name": null,
    "composition_raw": null,
    "specimen_state": null,
    "process_step": null,
    "test_type": "corrosion testing",
    "property_name": "refreshment rate",
    "value": 2,
    "value_min": null,
    "value_max": null,
    "unit": "L/h",
    "conditions": {},
    "metric_type": "measurement",
    "confidence": 0.9
  },
  {
    "source_id": "STP1023-EB-Zirconium in the Nuclear Industry_8th Volume_017_chunk2",
    "page_or_fig": "Text",
    "evidence_span": "O₂ concentration in the feedwater of <10 ppb",
    "alloy_name": null,
    "composition_raw": null,
    "specimen_state": null,
    "process_step": null,
    "test_type": "corrosion testing",
    "property_name": "oxygen concentration",
    "value": 10,
    "value_min": null,
    "value_max": 10,
    "unit": "ppb",
    "conditions": {},
    "metric_type": "measurement",
    "confidence": 0.9
  },
  {
    "source_id": "STP1023-EB-Zirconium in the Nuclear Industry_8th Volume_017_chunk2",
    "page_or_fig": "Text",
    "evidence_span": "maximum deviation at the different fixture locations from the set temperature value was found to be only ±2°C",
    "alloy_name": null,
    "composition_raw": null,
    "specimen_state": null,
    "process_step": null,
    "test_type": "corrosion testing",
    "property_name": "temperature deviation",
    "value": 2,
    "value_min": null,
    "value_max": null,
    "unit": "°C",
    "conditions": {},
    "metric_type": "measurement",
    "confidence": 0.9
  },
  {
    "source_id": "STP1023-EB-Zirconium in the Nuclear Industry_8th Volume_017_chunk2",
    "page_or_fig": "Table 3",
    "evidence_span": "Yield strength, N/mm²: 335 ± 8",
    "alloy_name": "Zircaloy-2",
    "composition_raw": null,
    "specimen_state": "tube",
    "process_step": null,
    "test_type": "tensile testing",
    "property_name": "yield strength",
    "value": 335,
    "value_min": 327,
    "value_max": 343,
    "unit": "N/mm²",
    "conditions": {
      "temp_C": 385
    },
    "metric_type": "measurement",
    "confidence": 0.9
  },
  {
    "source_id": "STP1023-EB-Zirconium in the Nuclear Industry_8th Volume_017_chunk2",
    "page_or_fig": "Table 3",
    "evidence_span": "Tensile strength, N/mm²: 459 ± 8",
    "alloy_name": "Zircaloy-2",
    "composition_raw": null,
    "specimen_state": "tube",
    "process_step": null,
    "test_type": "tensile testing",
    "property_name": "tensile strength",
    "value": 459,
    "value_min": 451,
    "value_max": 467,
    "unit": "N/mm²",
    "conditions": {
      "temp_C": 385
    },
    "metric_type": "measurement",
    "confidence": 0.9
  },
  {
    "source_id": "STP1023-EB-Zirconium in the Nuclear Industry_8th Volume_017_chunk2",
    "page_or_fig": "Table 3",
    "evidence_span": "Elongation A50, %: 21 ± 5",
    "alloy_name": "Zircaloy-2",
    "composition_raw": null,
    "specimen_state": "tube",
    "process_step": null,
    "test_type": "tensile testing",
    "property_name": "elongation",
    "value": 21,
    "value_min": 16,
    "value_max": 26,
    "unit": "%",
    "conditions": {
      "temp_C": 385
    },
    "metric_type": "measurement",
    "confidence": 0.9
  },
  {
    "source_id": "STP1023-EB-Zirconium in the Nuclear Industry_8th Volume_017_chunk2",
    "page_or_fig": "Table 3",
    "evidence_span": "Yield strength, N/mm²: 366 ± 12",
    "alloy_name": "Zircaloy-4",
    "composition_raw": null,
    "specimen_state": "tube",
    "process_step": null,
    "test_type": "tensile testing",
    "property_name": "yield strength",
    "value": 366,
    "value_min": 354,
    "value_max": 378,
    "unit": "N/mm²",
    "conditions": {
      "temp_C": 385
    },
    "metric_type": "measurement",
    "confidence": 0.9
  },
  {
    "source_id": "STP1023-EB-Zirconium in the Nuclear Industry_8th Volume_017_chunk3",
    "page_or_fig": "text",
    "evidence_span": "Zircaloy-2 and Zircaloy-4 tubes. The ductility of the recrystallized tubes in tensile testing is about $100 \\%$ higher than that of the stress relieved tubes.",
    "alloy_name": "Zircaloy-2, Zircaloy-4",
    "specimen_state": "recrystallized",
    "process_step": "recrystallized",
    "test_type": "tensile testing",
    "property_name": "ductility",
    "metric_type": "judgement",
    "confidence": 1.0
  },
  {
    "source_id": "STP1023-EB-Zirconium in the Nuclear Industry_8th Volume_017_chunk3",
    "page_or_fig": "text",
    "evidence_span": "Zircaloy-2 and Zircaloy-4 tubes. The ductility of the recrystallized tubes in tensile testing is about $100 \\%$ higher than that of the stress relieved tubes.",
    "alloy_name": "Zircaloy-2, Zircaloy-4",
    "specimen_state": "stress relieved",
    "process_step": "stress relieved",
    "test_type": "tensile testing",
    "property_name": "ductility",
    "metric_type": "judgement",
    "confidence": 1.0
  },
  {
    "source_id": "STP1023-EB-Zirconium in the Nuclear Industry_8th Volume_017_chunk3",
    "page_or_fig": "text",
    "evidence_span": "Zircaloy-4 contains mainly $Z \\mathrm { r } ( \\mathrm { F e } , \\mathrm { C r } ) _ { 2 }$ intermetallics",
    "alloy_name": "Zircaloy-4",
    "composition_raw": "Zr(Fe,Cr)2",
    "metric_type": "judgement",
    "confidence": 1.0
  },
  {
    "source_id": "STP1023-EB-Zirconium in the Nuclear Industry_8th Volume_017_chunk3",
    "page_or_fig": "text",
    "evidence_span": "Zircaloy-2 contains both $Z \\mathrm { r } ( \\mathrm { F e } , \\mathrm { C r } ) _ { 2 }$ and $\\mathbf { Z r } _ { 2 } ( \\mathrm { F e } , \\mathrm { N i } )$ particles",
    "alloy_name": "Zircaloy-2",
    "composition_raw": "Zr(Fe,Cr)2 and Zr2(Fe,Ni)",
    "metric_type": "judgement",
    "confidence": 1.0
  },
  {
    "source_id": "STP1023-EB-Zirconium in the Nuclear Industry_8th Volume_017_chunk3",
    "page_or_fig": "text",
    "evidence_span": "The corrosion resistant Type 3b variant has a lower value, 1.8",
    "alloy_name": "Zircaloy-4",
    "specimen_state": "Type 3b",
    "property_name": "Fe/Cr ratio",
    "value": 1.8,
    "metric_type": "measurement",
    "confidence": 1.0
  },
  {
    "source_id": "STP1023-EB-Zirconium in the Nuclear Industry_8th Volume_017_chunk3",
    "page_or_fig": "text",
    "evidence_span": "the variant with poor corrosion properties, Type Zircaloy-4 ref, has a higher value of 2.2",
    "alloy_name": "Zircaloy-4",
    "specimen_state": "Type Zircaloy-4 ref",
    "property_name": "Fe/Cr ratio",
    "value": 2.2,
    "metric_type": "measurement",
    "confidence": 1.0
  },
  {
    "source_id": "STP1023-EB-Zirconium in the Nuclear Industry_8th Volume_017_chunk3",
    "page_or_fig": "Table 4",
    "evidence_span": "2a (Zr-2) Mean Diameter, μm 0.169",
    "alloy_name": "Zircaloy-2",
    "specimen_state": "Type 2a",
    "property_name": "mean particle diameter",
    "value": 0.169,
    "unit": "μm",
    "metric_type": "measurement",
    "confidence": 1.0
  },
  {
    "source_id": "STP1023-EB-Zirconium in the Nuclear Industry_8th Volume_017_chunk3",
    "page_or_fig": "Table 4",
    "evidence_span": "2a (Zr-2) Maximum Diameter, μm 0.75",
    "alloy_name": "Zircaloy-2",
    "specimen_state": "Type 2a",
    "property_name": "maximum particle diameter",
    "value": 0.75,
    "unit": "μm",
    "metric_type": "measurement",
    "confidence": 1.0
  },
  {
    "source_id": "STP1023-EB-Zirconium in the Nuclear Industry_8th Volume_017_chunk3",
    "page_or_fig": "Table 4",
    "evidence_span": "Zr-2 ref Mean Diameter, μm 0.163",
    "alloy_name": "Zircaloy-2",
    "specimen_state": "Zr-2 ref",
    "property_name": "mean particle diameter",
    "value": 0.163,
    "unit": "μm",
    "metric_type": "measurement",
    "confidence": 1.0
  },
  {
    "source_id": "STP1023-EB-Zirconium in the Nuclear Industry_8th Volume_017_chunk3",
    "page_or_fig": "Table 4",
    "evidence_span": "Zr-2 ref Maximum Diameter, μm 0.45",
    "alloy_name": "Zircaloy-2",
    "specimen_state": "Zr-2 ref",
    "property_name": "maximum particle diameter",
    "value": 0.45,
    "unit": "μm",
    "metric_type": "measurement",
    "confidence": 1.0
  },
  {
    "source_id": "STP1023-EB-Zirconium in the Nuclear Industry_8th Volume_017_chunk3",
    "page_or_fig": "Table 4",
    "evidence_span": "3a (Zr-4) Mean Diameter, μm 0.192",
    "alloy_name": "Zircaloy-4",
    "specimen_state": "Type 3a",
    "property_name": "mean particle diameter",
    "value": 0.192,
    "unit": "μm",
    "metric_type": "measurement",
    "confidence": 1.0
  },
  {
    "source_id": "STP1023-EB-Zirconium in the Nuclear Industry_8th Volume_017_chunk3",
    "page_or_fig": "Table 4",
    "evidence_span": "3a (Zr-4) Maximum Diameter, μm 0.55",
    "alloy_name": "Zircaloy-4",
    "specimen_state": "Type 3a",
    "property_name": "maximum particle diameter",
    "value": 0.55,
    "unit": "μm",
    "metric_type": "measurement",
    "confidence": 1.0
  },
  {
    "source_id": "STP1023-EB-Zirconium in the Nuclear Industry_8th Volume_017_chunk3",
    "page_or_fig": "Table 4",
    "evidence_span": "Zr-4 ref Mean Diameter, μm 0.160",
    "alloy_name": "Zircaloy-4",
    "specimen_state": "Zr-4 ref",
    "property_name": "mean particle diameter",
    "value": 0.16,
    "unit": "μm",
    "metric_type": "measurement",
    "confidence": 1.0
  },
  {
    "source_id": "STP1023-EB-Zirconium in the Nuclear Industry_8th Volume_017_chunk3",
    "page_or_fig": "Table 4",
    "evidence_span": "Zr-4 ref Maximum Diameter, μm 0.55",
    "alloy_name": "Zircaloy-4",
    "specimen_state": "Zr-4 ref",
    "property_name": "maximum particle diameter",
    "value": 0.55,
    "unit": "μm",
    "metric_type": "measurement",
    "confidence": 1.0
  },
  {
    "source_id": "STP1023-EB-Zirconium in the Nuclear Industry_8th Volume_017_chunk3",
    "page_or_fig": "Table 5",
    "evidence_span": "2a Average of 4 Rod Maximum Oxide Thicknesses, μm 7 ± 2",
    "alloy_name": "Zircaloy-2",
    "specimen_state": "Type 2a",
    "test_type": "in-pile corrosion",
    "property_name": "maximum oxide thickness",
    "value": 7,
    "value_min": 5,
    "value_max": 9,
    "unit": "μm",
    "conditions": {
      "burnup": "13.4 MWd/kg U"
    },
    "metric_type": "measurement",
    "confidence": 1.0
  },
  {
    "source_id": "STP1023-EB-Zirconium in the Nuclear Industry_8th Volume_017_chunk3",
    "page_or_fig": "Table 5",
    "evidence_span": "2a 500°C/24 h 1295 ± 118",
    "alloy_name": "Zircaloy-2",
    "specimen_state": "Type 2a",
    "test_type": "autoclave test",
    "property_name": "oxide weight gain",
    "value": 1295,
    "value_min": 1177,
    "value_max": 1413,
    "unit": "mg/dm²",
    "conditions": {
      "temp_C": 500,
      "time_h": 24
    },
    "metric_type": "measurement",
    "confidence": 1.0
  },
  {
    "source_id": "STP1023-EB-Zirconium in the Nuclear Industry_8th Volume_017_chunk3",
    "page_or_fig": "Table 5",
    "evidence_span": "2a 430/30 days 76 ± 1",
    "alloy_name": "Zircaloy-2",
    "specimen_state": "Type 2a",
    "test_type": "autoclave test",
    "property_name": "oxide weight gain",
    "value": 76,
    "value_min": 75,
    "value_max": 77,
    "unit": "mg/dm²",
    "conditions": {
      "temp_C": 430,
      "time_h": 720
    },
    "metric_type": "measurement",
    "confidence": 1.0
  },
  {
    "source_id": "STP1023-EB-Zirconium in the Nuclear Industry_8th Volume_017_chunk3",
    "page_or_fig": "Table 5",
    "evidence_span": "2a 410°C/28 days 47.4 ± 0.7",
    "alloy_name": "Zircaloy-2",
    "specimen_state": "Type 2a",
    "test_type": "autoclave test",
    "property_name": "oxide weight gain",
    "value": 47.4,
    "value_min": 46.7,
    "value_max": 48.1,
    "unit": "mg/dm²",
    "conditions": {
      "temp_C": 410,
      "time_h": 672
    },
    "metric_type": "measurement",
    "confidence": 1.0
  },
  {
    "source_id": "STP1023-EB-Zirconium in the Nuclear Industry_8th Volume_017_chunk3",
    "page_or_fig": "Table 5",
    "evidence_span": "2a 400°C/200 days 120 ± 3",
    "alloy_name": "Zircaloy-2",
    "specimen_state": "Type 2a",
    "test_type": "autoclave test",
    "property_name": "oxide weight gain",
    "value": 120,
    "value_min": 117,
    "value_max": 123,
    "unit": "mg/dm²",
    "conditions": {
      "temp_C": 400,
      "time_h": 4800
    },
    "metric_type": "measurement",
    "confidence": 1.0
  },
  {
    "source_id": "STP1023-EB-Zirconium in the Nuclear Industry_8th Volume_017_chunk3",
    "page_or_fig": "Table 5",
    "evidence_span": "2a in 400°C/200 day Test. ppm 581 ± 28",
    "alloy_name": "Zircaloy-2",
    "specimen_state": "Type 2a",
    "test_type": "hydrogen analysis",
    "property_name": "hydrogen pickup",
    "value": 581,
    "value_min": 553,
    "value_max": 609,
    "unit": "ppm",
    "conditions": {
      "temp_C": 400,
      "time_h": 4800
    },
