Repository: Zuozhuo/info-extract

File: zr_output/STP1023-EB-Zirconium in the Nuclear Industry_8th Volume_005/STP1023-EB-Zirconium in the Nuclear Industry_8th Volume_005__final.csv
文献ID,页码/图表,证据片段,合金名称,样品状态,工艺步骤,测试类型,Zr,Sn,Nb,Fe,Cr,Ni,Cu,Sb,Sc,Ge,O,Al,S,C,H,N,Si,温度(°C),介质,压力(MPa),应变率(s-1),辐照剂量(dpa),通量,时间(h),气氛,密度数据,密度单位,比热容数据,比热容单位,热传导率数据,热传导率单位,弹塑性模型数据,弹塑性模型单位,热膨胀数据,热膨胀单位,辐照蠕变数据,辐照蠕变单位,辐照肿胀数据,辐照肿胀单位,腐蚀数据,腐蚀单位,硬化性能数据数据,硬化性能数据单位
STP1023-EB-Zirconium in the Nuclear Industry_8th Volume_005_chunk1,text,"Zr-2.5Nb pressure tubes for power reactors are extruded at 1090 to 1120 K, cold worked 20 to 30%, and stress relieved in steam at 675 K for 24 h",Zr-2.5Nb,pressure tubes,extruded,,,,,,,,,,,,,,,,,,,816.85,,,,,,,,,,,,,,,,1090–1120,K,,,,,,,,
STP1023-EB-Zirconium in the Nuclear Industry_8th Volume_005_chunk1,text,cold worked 20 to 30%,Zr-2.5Nb,,cold worked,,,,,,,,,,,,,,,,,,,,,,,,,,,,,,,,,,,,,,,,,,,20–30,%
STP1023-EB-Zirconium in the Nuclear Industry_8th Volume_005_chunk1,text,stress relieved in steam at 675 K for 24 h,Zr-2.5Nb,,stress relieved,,,,,,,,,,,,,,,,,,,401.85,steam,,,,,24,steam,,,,,,,,,675–675,K,,,,,,,,
STP1023-EB-Zirconium in the Nuclear Industry_8th Volume_005_chunk1,text,Specimens of a cold worked Zr-2.5Nb tube were stress relieved at different temperatures and times and corrosion tested in pure water at 589 K in an autoclave for 672 days,Zr-2.5Nb,cold worked,stress relieved,corrosion test,,,,,,,,,,,,,,,,,,315.85,pure water,,,,,16128,autoclave,,,,,,,,,,,,,,,,,,
STP1023-EB-Zirconium in the Nuclear Industry_8th Volume_005_chunk1,text,corrosion tested in pure water at 589 K in an autoclave for 672 days,Zr-2.5Nb,,,corrosion test,,,,,,,,,,,,,,,,,,315.85,pure water,,,,,16128,autoclave,,,,,,,,,,,,,,,589–589,K,,
STP1023-EB-Zirconium in the Nuclear Industry_8th Volume_005_chunk1,text,The temperature of the heavy water on the inside of the pressure tubes ranges from about 523 K at the inlet to about 573 K at the outlet,,pressure tubes,,,,,,,,,,,,,,,,,,,,249.85,heavy water,,,,,,,,,,,,,,,523–573,K,,,,,,,,
STP1023-EB-Zirconium in the Nuclear Industry_8th Volume_005_chunk1,text,The coolant pH is maintained in the specified range 10.2 to 10.8 with lithium,,,,,,,,,,,,,,,,,,,,,,,coolant,,,,,,,,,,,,,,,,,,,,,10.2–10.8,,,
STP1023-EB-Zirconium in the Nuclear Industry_8th Volume_005_chunk1,text,the recommended range for dissolved deuterium is 3 to 10 cm³ D₂/kg deuterium oxide,,,,,,,,,,,,,,,,,,,,,,,deuterium oxide,,,,,,,,,,,,,,,,,,,,,3–10,cm³/kg,,
STP1023-EB-Zirconium in the Nuclear Industry_8th Volume_005_chunk1,text,no evidence for any acceleration in the oxidation rate for exposures up to about 4500 effective full power days,Zr-2.5Nb,,,,,,,,,,,,,,,,,,,,,,,,,,4500,,,,,,,,,,,,,,,,,,,,
STP1023-EB-Zirconium in the Nuclear Industry_8th Volume_005_chunk1,text,deuterium uptake in Zr-2.5Nb tubes has been remarkably low and no greater than 3 mg/kg deuterium per year (0.39 mg/dm² hydrogen per year),Zr-2.5Nb,tubes,,,,,,,,,,,,,,,,,,,,,,,,,,8760,,,,,,,,,,,,,,,,3,mg/kg per year,,
STP1023-EB-Zirconium in the Nuclear Industry_8th Volume_005_chunk1,text,monotectoid temperature of 883 K,,,,,,,,,,,,,,,,,,,,,,609.85,,,,,,,,,,,,,,,,883,K,,,,,,,,
STP1023-EB-Zirconium in the Nuclear Industry_8th Volume_005_chunk2,text,the tube microstructure consists of about 80% beta zirconium phase and 20% alpha zirconium phase,,extruded tube,extrusion,,,,,,,,,,,,,,,,,,,,,,,,,,,,,,,,,18–20,wt%,,,,,,,,,,
STP1023-EB-Zirconium in the Nuclear Industry_8th Volume_005_chunk2,text,Cold drawing causes additional elongation of the alpha grains and introduces a high density of dislocations to the microstructure,,cold-worked tube,cold drawing,,,,,,,,,,,,,,,,,,,,,,,,,,,,,,,,,,,,,,,,,,,,
STP1023-EB-Zirconium in the Nuclear Industry_8th Volume_005_chunk3,Fig. 4,"Figures 4 and 5 show deuterium concentration versus distance from the pressure tube inlet for the five Zr-2.5Nb pressure tubes removed from Pickering Units 3 and 4 and the six Zr-2.5Nb pressure tubes removed from Bruce Units 1 and 2, respectively",Zr-2.5Nb,pressure tube,removed from reactor,deuterium concentration measurement,"{'value': 97.5, 'unit': 'wt%'}",,"{'value': 2.5, 'unit': 'wt%'}",,,,,,,,,,,,,,,,,,,,,,,,,,,,,,,,,3708,days,,,,,,
STP1023-EB-Zirconium in the Nuclear Industry_8th Volume_005_chunk4,Fig. 8,Typical microstructures of Z r - 2 . 5 N b pressure tubes: (a) before irradiation and (b) after irradiation (P4K10) showing partial decomposition of the beta zirconium filaments and small precipitates within the alpha zirconium grains,Zr-2.5Nb,pressure tubes,,microstructure examination,,,,,,,,,,,,,,,,,,,,,,,,,,,,,,,,,,,,,,,,,,,
STP1023-EB-Zirconium in the Nuclear Industry_8th Volume_005_chunk4,text,oxides no greater than 2 5 μ m thick observed along the main body of the tube,Zr-2.5Nb,operating,,oxidation monitoring,,,,,,,,,,,,,,,,,,,,,,,,108000.0,,,,,,,,,,,,,,,,25.0,μm,,
STP1023-EB-Zirconium in the Nuclear Industry_8th Volume_005_chunk4,text,oxidation rate is close to linear with no clear evidence for any acceleration in the rate over this period,Zr-2.5Nb,operating,,oxidation monitoring,,,,,,,,,,,,,,,,,,,,,,,,,,,,,,,,,,,,,,,,50.0–75.0,μm,,
STP1023-EB-Zirconium in the Nuclear Industry_8th Volume_005_chunk4,text,obtaining a metallic sample approximately 100 to 1 5 0 m g in weight,,metallic sample,sampling,microsampling,,,,,,,,,,,,,,,,,,,,,,,,,,,,,,,,,,,,,,,,,,,
STP1023-EB-Zirconium in the Nuclear Industry_8th Volume_005_chunk5,text,"Even assuming linear oxidation and hydriding rates from reactor startup, an uptake of $7 0 \%$ theoretical is calculated",Zr-2.5Nb,,,,,,,,,,,,,,,,,,,,,,,,,,,,,,,,,,,,,,,,,,,70.0,%,,
STP1023-EB-Zirconium in the Nuclear Industry_8th Volume_005_chunk5,text,Only in situations where the dissolved hydrogen content of the water has been extremely high can percentage uptakes greater than $70 \%$ be calculated for Zr$2 . 5 \mathrm { N b }$ in $5 7 3 \ \mathrm { K }$ water,Zr-2.5Nb,,,,,,,,,,,,,,,,,,,,,300.0,water,,,,,,,,,,,,,,,,,,,,,70.0,%,,
STP1023-EB-Zirconium in the Nuclear Industry_8th Volume_005_chunk5,text,Six of the seven tubes had equivalent hydrogen concentrations ranging from 2.1 to $3 . 0 ~ \mathrm { m g / d m ^ { 2 } }$,Zr-2.5Nb,tube,,,,,,,,,,,,,,,,,,,,,,,,,,,,,,,,,,,,,,,,,,2.1–3.0,mg/dm²,,
STP1023-EB-Zirconium in the Nuclear Industry_8th Volume_005_chunk5,text,"the average corrosion rate of $\mathbf { Z r { - } } 2 . 5 \mathbf { N b }$ pressure tubes is low, about $2 \mu \mathrm { m }$ of oxide per year",Zr-2.5Nb,pressure tube,,,,,,,,,,,,,,,,,,,,,,,,,,,,,,,,,,,,,,,,,,2.0,mm/y,,
STP1023-EB-Zirconium in the Nuclear Industry_8th Volume_005_chunk5,conclusions,"Thermally ageing cold-worked Zr-2.5Nb pressure tubes in the temperature range, 673 to $7 7 3 \mathrm { ~ K ~ }$ , improves their out-reactor oxidation resistance in water",Zr-2.5Nb,cold-worked pressure tube,thermal ageing,,,,,,,,,,,,,,,,,,,400.0,water,,,,,,,,,,,,,,,,,,,,,,,,
STP1023-EB-Zirconium in the Nuclear Industry_8th Volume_005_chunk5,conclusions,"Thermally ageing cold-worked Zr-2.5Nb pressure tubes in the temperature range, 673 to $7 7 3 \mathrm { ~ K ~ }$ , improves their out-reactor oxidation resistance in water",Zr-2.5Nb,cold-worked pressure tube,thermal ageing,,,,,,,,,,,,,,,,,,,500.0,water,,,,,,,,,,,,,,,,,,,,,,,,
STP1023-EB-Zirconium in the Nuclear Industry_8th Volume_005_chunk6,keywords,shape changes,,,,dimensional analysis,,,,,,,,,,,,,,,,,,,,,,,,,,,,,,,,,,,,,,,,,,,
STP1023-EB-Zirconium in the Nuclear Industry_8th Volume_005_chunk7,text,the pressure vessel is a collection of horizontal tubes made from zirconium alloys,,in-service,,,,,,,,,,,,,,,,,,,,,,,,,,,,,,,,,,,,,,,,,,,,,
STP1023-EB-Zirconium in the Nuclear Industry_8th Volume_005_chunk7,text,"The design makes allowances for the tubes to elongate, for their diameter to expand",,in-service,,,,,,,,,,,,,,,,,,,,,,,,,,,,,,,,,,,,,,,,,,,,,
