Repository: Zuozhuo/info-extract

File: zr_output/STP1023-EB-Zirconium in the Nuclear Industry_8th Volume_011/STP1023-EB-Zirconium in the Nuclear Industry_8th Volume_011__final.csv
文献ID,页码/图表,证据片段,合金名称,样品状态,工艺步骤,测试类型,Zr,Sn,Nb,Fe,Cr,Ni,Cu,Sb,Sc,Ge,O,Al,S,C,H,N,Si,温度(°C),介质,压力(MPa),应变率(s-1),辐照剂量(dpa),通量,时间(h),气氛,密度数据,密度单位,比热容数据,比热容单位,热传导率数据,热传导率单位,弹塑性模型数据,弹塑性模型单位,热膨胀数据,热膨胀单位,辐照蠕变数据,辐照蠕变单位,辐照肿胀数据,辐照肿胀单位,腐蚀数据,腐蚀单位,硬化性能数据数据,硬化性能数据单位
STP1023-EB-Zirconium in the Nuclear Industry_8th Volume_011_chunk1,text,The uniform general corrosion behavior of Zircaloy-4 has been determined in long-term autoclave tests at 400°C,Zircaloy-4,,,autoclave test,,,,,,,,,,,,,,,,,,400.0,steam,,,,,,,,,,,,,,,,,,,,,,,,
STP1023-EB-Zirconium in the Nuclear Industry_8th Volume_011_chunk1,text,autoclave testing in 400°C steam at 10.3 MPa,Zircaloy-4,,,autoclave test,,,,,,,,,,,,,,,,,,400.0,steam,10.3,,,,,,,,,,,,,,,,,,,,,,,
STP1023-EB-Zirconium in the Nuclear Industry_8th Volume_011_chunk1,text,normal 72-h autoclave testing at 400°C in steam,Zircaloy-4,,,autoclave test,,,,,,,,,,,,,,,,,,400.0,steam,,,,,72.0,,,,,,,,,,,,,,,,,,,
STP1023-EB-Zirconium in the Nuclear Industry_8th Volume_011_chunk1,Table 1,"Tubes A and B had higher silicon contents, 90 and 40 ppm respectively",Zircaloy-4,tube,,,,,,,,,,,,,,,,,,,"{'value': 90.0, 'unit': 'ppm'}",,,,,,,,,,,,,,,,,,,,,,,,,,
STP1023-EB-Zirconium in the Nuclear Industry_8th Volume_011_chunk2,Table 3,"Temperature, K; Time, h; 873; 1; 16",,,annealing,,,,,,,,,,,,,,,,,,,600,,,,,,,,,,,,,,,,,,,,,,,,,
STP1023-EB-Zirconium in the Nuclear Industry_8th Volume_011_chunk2,Table 3,"Temperature, K; Time, h; 948; 1; 16",,,annealing,,,,,,,,,,,,,,,,,,,675,,,,,,,,,,,,,,,,,,,,,,,,,
STP1023-EB-Zirconium in the Nuclear Industry_8th Volume_011_chunk2,Table 3,"Temperature, K; Time, h; 1003; 1; 16",,,annealing,,,,,,,,,,,,,,,,,,,730,,,,,,,,,,,,,,,,,,,,,,,,,
STP1023-EB-Zirconium in the Nuclear Industry_8th Volume_011_chunk2,text,"Specimens were prepared by selectively etching the inner surface of the tubes in a solution of $4 5 . 5 \%$ distilled water, $45 . 5 \%$ nitric acid, and $9 \%$ hydrofluoric acid",,inner surface of tubes,selective etching,,,,,,,,,,,,,,,,,,,,"45.5% distilled water, 45.5% nitric acid, 9% hydrofluoric acid",,,,,,,,,,,,,,,,,,,,,,,,
STP1023-EB-Zirconium in the Nuclear Industry_8th Volume_011_chunk2,text,Thin foils were then prepared by jet polishing in a solution of $15 \%$ perchloric acid in methanol at $- 2 5 \mathrm { ^ \circ C }$ and $1 5 \ \mathbf { V }$,,,jet polishing,,,,,,,,,,,,,,,,,,,-25,15% perchloric acid in methanol,,,,,,,,,,,,,,,,,,,,,,,,
STP1023-EB-Zirconium in the Nuclear Industry_8th Volume_011_chunk2,text,The fraction recrystallized grains was measured on ten fields of view at X8000 corresponding to an estimated volume of $5 0 ~ { \mu \mathrm { m } } ^ { 3 }$,,,,,,,,,,,,,,,,,,,,,,,,,,,,,,,,,,,,,,,,,,,,,,5–15,vol%
STP1023-EB-Zirconium in the Nuclear Industry_8th Volume_011_chunk2,text,ATEM specimens were annealed at $5 6 5 \mathrm { ‰}$ for $1 . 5 \mathrm { ~ h ~ }$,,ATEM specimens,annealing,,,,,,,,,,,,,,,,,,,565,,,,,,,,,,,,,,,,,,,,,,,,,
STP1023-EB-Zirconium in the Nuclear Industry_8th Volume_011_chunk2,text,Sections $5 0 \mathrm { m m }$ long were taken from the final heat treated tubes and tested in a refreshable autoclave at $4 0 0 ^ { \circ } \mathbf { C }$ under an internal pressure of $1 0 . 3 \mathrm { M P a }$,,final heat treated tubes,,autoclave testing,,,,,,,,,,,,,,,,,,400,steam,10.3,,,,,,,,,,,,,,,,,,,,,,,
STP1023-EB-Zirconium in the Nuclear Industry_8th Volume_011_chunk2,Table 4,Specimen; Fraction Recrystallized; A; 6,,Tube A,,,,,,,,,,,,,,,,,,,,,,,,,,,,,,,,,,,,,,,,,,,,6,vol%
STP1023-EB-Zirconium in the Nuclear Industry_8th Volume_011_chunk2,Table 4,Specimen; Fraction Recrystallized; B; 12,,Tube B,,,,,,,,,,,,,,,,,,,,,,,,,,,,,,,,,,,,,,,,,,,,12,vol%
STP1023-EB-Zirconium in the Nuclear Industry_8th Volume_011_chunk2,Table 4,Specimen; Fraction Recrystallized; D; 10,,Tube D,,,,,,,,,,,,,,,,,,,,,,,,,,,,,,,,,,,,,,,,,,,,10,vol%
STP1023-EB-Zirconium in the Nuclear Industry_8th Volume_011_chunk3,Fig. 9,"Microstructure—With increasing annealing treatment the intermetallic particle size increases, as can be seen from Fig. 9",,,annealing treatment,,,,,,,,,,,,,,,,,,,,,,,,,,,,,,,,,,,,,,,,,,,5–15,%
STP1023-EB-Zirconium in the Nuclear Industry_8th Volume_011_chunk3,Table 5,Specimen C TEM x=0.096,,C,,TEM,,,,,,,,,,,,,,,,,,,,,,,,,,,,,,,,,,,,,,,,,,0.096,μm
STP1023-EB-Zirconium in the Nuclear Industry_8th Volume_011_chunk3,Table 5,Specimen D TEM x=0.119,,D,,TEM,,,,,,,,,,,,,,,,,,,,,,,,,,,,,,,,,,,,,,,,,,0.119,μm
STP1023-EB-Zirconium in the Nuclear Industry_8th Volume_011_chunk3,Fig. 8,Weight gain as a function of annealing parameter for 400°C steam autoclave testing,,,,steam autoclave testing,,,,,,,,,,,,,,,,,,400,steam,,,,,,,,,,,,,,,,,,,,,,,,
STP1023-EB-Zirconium in the Nuclear Industry_8th Volume_011_chunk3,text,poor corrosion properties in BWR environment and in the simulating autoclave tests at 500°C is associated with large second-phase particles,,,,autoclave test,,,,,,,,,,,,,,,,,,500,,,,,,,,,,,,,,,,,,,,,,,,,
STP1023-EB-Zirconium in the Nuclear Industry_8th Volume_011_chunk4,text,Increased matrix content of silicon and perhaps iron seems to be beneficial for the corrosion resistance.,,,,,,,,"{'value': None, 'unit': 'wt%'}",,,,,,,,,,,,,"{'value': None, 'unit': 'wt%'}",,,,,,,,,,,,,,,20–40,K/s,,,,,,,,,,
STP1023-EB-Zirconium in the Nuclear Industry_8th Volume_011_chunk4,text,corrosion resistance in 673 and 698 K steam varied little,Zircaloy-4,fuel clad tubing,,corrosion test,,,,,,,,,,,,,,,,,,673,steam,,,,,,,,,,,,,,,,,,,,,,,,
STP1023-EB-Zirconium in the Nuclear Industry_8th Volume_011_chunk4,text,corrosion resistance in 673 and 698 K steam varied little,Zircaloy-4,fuel clad tubing,,corrosion test,,,,,,,,,,,,,,,,,,698,steam,,,,,,,,,,,,,,,,,,,,,,,,
STP1023-EB-Zirconium in the Nuclear Industry_8th Volume_011_chunk4,text,Long exposure to 673 K steam was used as the test,,,,corrosion test,,,,,,,,,,,,,,,,,,673,steam,,,,,,,,,,,,,,,,,,,,,,,,
STP1023-EB-Zirconium in the Nuclear Industry_8th Volume_011_chunk4,text,a cooling rate of about 20 to 40 K/s produced a minimum in the weight gain in a 673 K corrosion test,,,,corrosion test,,,,,,,,,,,,,,,,,,673,,,,,,,,,,,,,,,,,,,,,,,,,
STP1023-EB-Zirconium in the Nuclear Industry_8th Volume_011_chunk4,text,Increasing the annealing parameter from 2.3×10^-18 to 29×10^-18 h improved the corrosion resistance of unannealed cold-worked tubes,,unannealed cold-worked tubes,annealing,,,,,,,,,,,,,,,,,,,,,,,,,,,,,,,,,,,,,,,,,,,,
