Repository: Zuozhuo/info-extract

File: zr_output/STP1023-EB-Zirconium in the Nuclear Industry_8th Volume_035/STP1023-EB-Zirconium in the Nuclear Industry_8th Volume_035__final.csv
文献ID,页码/图表,证据片段,合金名称,样品状态,工艺步骤,测试类型,Zr,Sn,Nb,Fe,Cr,Ni,Cu,Sb,Sc,Ge,O,Al,S,C,H,N,Si,温度(°C),介质,压力(MPa),应变率(s-1),辐照剂量(dpa),通量,时间(h),气氛,密度数据,密度单位,比热容数据,比热容单位,热传导率数据,热传导率单位,弹塑性模型数据,弹塑性模型单位,热膨胀数据,热膨胀单位,辐照蠕变数据,辐照蠕变单位,辐照肿胀数据,辐照肿胀单位,腐蚀数据,腐蚀单位,硬化性能数据数据,硬化性能数据单位
STP1023-EB-Zirconium in the Nuclear Industry_8th Volume_035_chunk1,text,"Expanding mandrel (Simulated Fuel Expansion or Simfex) pellet-cladding interaction (PCI) simulation tests were performed on unirradiated Zircaloy-2, Zircaloy-4, zirconium-lined Zircaloy-2, Zircaloy-3A alloy-lined Zircaloy-2, and graphite-lined Zircaloy-4 tubing",Zircaloy-2,unirradiated,,Simulated Fuel Expansion (SIMFEX),,,,,,,,,,,,,,,,,,,,,,,,,,,,,,,,,,,,,,,,,,,
STP1023-EB-Zirconium in the Nuclear Industry_8th Volume_035_chunk1,text,with high-purity argon and iodine,,,,,,,,,,,,,,,,,,,,,,,high-purity argon and iodine,,,,,,,,,,,,,,,,,,,,,,,,
STP1023-EB-Zirconium in the Nuclear Industry_8th Volume_035_chunk1,text,SIMFEX tests were also performed on irradiated Zircaloy-4 cladding in iodine,Zircaloy-4,irradiated,,SIMFEX,,,,,,,,,,,,,,,,,,,iodine,,,,,,,,,,,,,,,,,,,,,,,,
STP1023-EB-Zirconium in the Nuclear Industry_8th Volume_035_chunk1,text,"Test variables included test temperature, core compression rate (or sample strain rate) and iodine partial pressure",,,,,,,,,,,,,,,,,,,,,,,,,,,,,,,,,,,,,,,,,,,,,,,
STP1023-EB-Zirconium in the Nuclear Industry_8th Volume_035_chunk1,text,"Wood et al. [9] performed SIMFEX tests on graphite-lined Zircaloy-4 tubing at a temperature of 300°C, core compression rates of 254 to 2538 μm/min and environments of 1×10^{-14} to 1.0 kPa water vapor",graphite-lined Zircaloy-4,,,SIMFEX,,,,,,,,,,,,,,,,,,300.0,water vapor,0.001,,,,,,,,,,,,,,,,,,,,,,,
STP1023-EB-Zirconium in the Nuclear Industry_8th Volume_035_chunk1,text,"Gangloff [6] performed zirconium-lined Zircaloy tests in iodine and cesium plus cadmium. The iodine tests were conducted at a temperature of 350°C, a core compression rate of 1.02 μm/min and an iodine partial pressure of 4 Pa",zirconium-lined Zircaloy,,,SIMFEX,,,,,,,,,,,,,,,,,,350.0,iodine,4e-06,,,,,,,,,,,,,,,,,,,,,,,
STP1023-EB-Zirconium in the Nuclear Industry_8th Volume_035_chunk1,text,"The cesium plus cadmium tests were conducted at a temperature of 300°C, a core compression rate of 25.4 μm/min and 6% cadmium in molten cesium",zirconium-lined Zircaloy,,,SIMFEX,,,,,,,,,,,,,,,,,,300.0,cesium plus cadmium,,,,,,,,,,,,,,,,,,,,,,,,
STP1023-EB-Zirconium in the Nuclear Industry_8th Volume_035_chunk2,text,"SIMFEX tests were conducted using unlined Zircaloy-4, unlined Zircaloy-2, graphitelined Zircaloy-4, zirconium-lined Zircaloy-2, and Zircaloy-3A alloy-lined Zircaloy-2 tubing",Zircaloy-4,,,SIMFEX,,,,,,,,,,,,,,,,,,,,,,,,,,,,,,,,,,,,,,,,,,300.0–400.0,°C
STP1023-EB-Zirconium in the Nuclear Industry_8th Volume_035_chunk2,Table 1,"Graphite-lined/Zr-4 Zr-4, Zr-4 "", 15.700 "", 2200 "", 1100 "", ……· "", 1300 "", 13.08 "", 12.27 "", 9.35 "", 9.32 **, 5.16 "", 5.16 """,Zr-4,graphite-lined,,,,"{'value': 15700, 'unit': 'ppm'}",,"{'value': 2200, 'unit': 'ppm'}","{'value': 1100, 'unit': 'ppm'}",,,,,,"{'value': 1300, 'unit': 'ppm'}",,,,,,,,,,,,,,,,,,,,,,,,,,,,,,,,
STP1023-EB-Zirconium in the Nuclear Industry_8th Volume_035_chunk2,Table 1,"Zr-lined/Zr-2, Zr Zr-2, ·.• 15,600, ….• 1500, ..· 1000, …· 500, 455 1130, 12.24, 10.36, 9.37, 9.32, 5.16, 5.16",Zr-2,zirconium-lined,,,,"{'value': 15600, 'unit': 'ppm'}",,"{'value': 1500, 'unit': 'ppm'}","{'value': 1000, 'unit': 'ppm'}","{'value': 500, 'unit': 'ppm'}",,,,,"{'value': 1130, 'unit': 'ppm'}",,,,,,,,,,,,,,,,,,,,,,,,,,,,,,,,
STP1023-EB-Zirconium in the Nuclear Industry_8th Volume_035_chunk3,Fig. 3,fracture surface characteristics as a function of core compression rate and iodine partial pressure at 350°C,Zircaloy-4,unlined,,iodine SIMFEX,,,,,,,,,,,,,,,,,,350,iodine,,,,,,,,,,,,,,,,,,,,,,,40,%
STP1023-EB-Zirconium in the Nuclear Industry_8th Volume_035_chunk3,Text,average diametral fracture strain values of the specimens tested in argon were larger than the brittle iodine values,Zircaloy-4,unlined,,argon SIMFEX,,,,,,,,,,,,,,,,,,350,argon,,,,,,,,,,,,,,,,,,,,,,,ductile,
STP1023-EB-Zirconium in the Nuclear Industry_8th Volume_035_chunk3,Text,"test conditions were a temperature of 350°C, a core compression rate of 12.7 μm/min, and an iodine partial pressure of 47 Pa",Zircaloy-4,unirradiated,,iodine SIMFEX,,,,,,,,,,,,,,,,,,350,iodine,,,,,,47,,,,,,,,,,,,,,,,,,
STP1023-EB-Zirconium in the Nuclear Industry_8th Volume_035_chunk4,text,the iron content of the Zircaloy-3A alloy-liner of 1900 ppm,Zircaloy-3A,liner,,,,,,"{'value': 1900, 'unit': 'ppm'}",,,,,,,,,,,,,,,,,,,,,,,,,,,,,,,,,,,,1900,ppm,,
STP1023-EB-Zirconium in the Nuclear Industry_8th Volume_035_chunk4,text,the decrease in ductility was reported to occur for iron concentrations of 260 to 630 ppm,,,,,,,,"{'value': None, 'unit': 'ppm', 'min': 260, 'max': 630}",,,,,,,,,,,,,,,,,,,,,,,,,,,,,,,,,,,,,,260–630,ppm
STP1023-EB-Zirconium in the Nuclear Industry_8th Volume_035_chunk4,text,the threshold rod failure power level increase because of graphite and zirconium liners for fuel burnups of 10 to 35 MWd/kgU is about 22 kW/m,,lined rods,,fuel rod ramp tests,,,,,,,,,,,,,,,,,,,,,,,10-35 MWd/kgU,,,,,,,,,,,,,22,kW/m,,,,,,
STP1023-EB-Zirconium in the Nuclear Industry_8th Volume_035_chunk4,Conclusions,Graphite-lined tubing is more resistant to simulated PCI fracture than zirconium-lined or Zircaloy-3A alloy-lined tubing,graphite-lined tubing,lined tubing,,iodine SIMFEX,,,,,,,,,,,,,,,,,,,,,,,,,,,,,,,,,,,,,,,,,,,
STP1023-EB-Zirconium in the Nuclear Industry_8th Volume_035_chunk4,APPENDIX,Figure 11 presents the argon and iodine data at a test temperature of 300°C,Zircaloy-4,,,SIMFEX,,,,,,,,,,,,,,,,,,300,"argon, iodine",,,,,,,,,,,,,,,,,,,,,,,,
STP1023-EB-Zirconium in the Nuclear Industry_8th Volume_035_chunk4,APPENDIX,core compression rates of 5.3 to 133 μm/min,Zircaloy-4,,,SIMFEX,,,,,,,,,,,,,,,,,,300,,,,,,,,,,,,,,5.3–133,μm/min,,,,,,,35–47,Pa,,
STP1023-EB-Zirconium in the Nuclear Industry_8th Volume_035_chunk4,APPENDIX,"Figures 12 and 13 show at test temperatures of 350, 385, and 400°C",Zircaloy-4,,,SIMFEX,,,,,,,,,,,,,,,,,,350,,,,,,,,,,,,,,,,,,,,,,,,,
STP1023-EB-Zirconium in the Nuclear Industry_8th Volume_035_chunk4,APPENDIX,"Figures 12 and 13 show at test temperatures of 350, 385, and 400°C",Zircaloy-4,,,SIMFEX,,,,,,,,,,,,,,,,,,385,,,,,,,,,,,,,,,,,,,,,,,,,
STP1023-EB-Zirconium in the Nuclear Industry_8th Volume_035_chunk4,APPENDIX,"Figures 12 and 13 show at test temperatures of 350, 385, and 400°C",Zircaloy-4,,,SIMFEX,,,,,,,,,,,,,,,,,,400,,,,,,,,,,,,,,,,,,,,,,,,,
STP1023-EB-Zirconium in the Nuclear Industry_8th Volume_035_chunk4,Fig. 12,Argon and iodine SIMFEX test results at 350°C as a function of core compression rate,Zircaloy-4,,,SIMFEX,,,,,,,,,,,,,,,,,,350,"argon, iodine",,,,,,,,,,,,,,,,,,,,,,,,
STP1023-EB-Zirconium in the Nuclear Industry_8th Volume_035_chunk4,Fig. 13,Argon and iodine SIMFEX test results as 385 and 400°C as a function of compression rate,Zircaloy-4,,,SIMFEX,,,,,,,,,,,,,,,,,,385,"argon, iodine",,,,,,,,,,,,,,,,,,,,,,,,
STP1023-EB-Zirconium in the Nuclear Industry_8th Volume_035_chunk4,Fig. 13,Argon and iodine SIMFEX test results as 385 and 400°C as a function of compression rate,Zircaloy-4,,,SIMFEX,,,,,,,,,,,,,,,,,,400,"argon, iodine",,,,,,,,,,,,,,,,,,,,,,,,
STP1023-EB-Zirconium in the Nuclear Industry_8th Volume_035_chunk4,Fig. 14,Iodine SIMFEX test results at 350°C as a function of iodine partial pressure,Zirc极oy-4,,,SIMFEX,,,,,,,,,,,,,,,,,,350,iodine,,,,,,,,,,,,,,,,,,,,,,,,
STP1023-EB-Zirconium in the Nuclear Industry_8th Volume_035_chunk5,text,iodine effectively embrittled Zircaloy at conditions of 350°C and 13 μm/min,Zircaloy,,,,,,,,,,,,,,,,,,,,,350,iodine,,0.0002167,,,,,,,,,,,,,,,,,,,,,,
STP1023-EB-Zirconium in the Nuclear Industry_8th Volume_035_chunk5,text,diametral fracture strain remains constant for partial pressures of 35- to 295-Pa iodine,,,,,,,,,,,,,,,,,,,,,,350,iodine,,0.0001983,,,,,,,,,,,100,%,,,,,,,,,,
STP1023-EB-Zirconium in the Nuclear Industry_8th Volume_035_chunk5,text,diametral fracture strain remains constant for partial pressures of 35- to 295-Pa iodine,,,,,,,,,,,,,,,,,,,,,,350,iodine,,0.0002217,,,,,,,,,,,100,%,,,,,,,,,,
STP1023-EB-Zirconium in the Nuclear Industry_8th Volume_035_chunk5,text,large increase in diametral fracture strain occurred when the iodine level was decreased to 7-Pa iodine,,,,,,,,,,,,,,,,,,,,,,350,iodine,6.9e-06,0.0001983,,,,,,,,,,,99,%,,,,,,,,,,
STP1023-EB-Zirconium in the Nuclear Industry_8th Volume_035_chunk5,text,large increase in diametral fracture strain occurred when the iodine level was decreased to 7-Pa iodine,,,,,,,,,,,,,,,,,,,,,,350,iodine,6.9e-06,0.0002217,,,,,,,,,,,99,%,,,,,,,,,,
STP1023-EB-Zirconium in the Nuclear Industry_8th Volume_035_chunk5,text,decrease in core compression rate below 11.9 μm/min is necessary to obtain brittle behavior for an iodine partial pressure of 7 Pa,,,,,,,,,,,,,,,,,,,,,,,iodine,6.9e-06,,,,,,,,,,,,0.0001983,s-1,,,,,,,,,,
STP1023-EB-Zirconium in the Nuclear Industry_8th Volume_035_chunk5,text,tests were performed on Zircaloy-4 in the present study,Zircaloy-4,,,,,,,,,,,,,,,,,,,,,,,,,,,,,,,,,,,,,,,,,,,,,,
STP1023-EB-Zirconium in the Nuclear Industry_8th Volume_035_chunk5,text,maximum diametral fracture strain values measured for both Zircaloy-2 and zirconium-lined Zircaloy-2 tubing at 350°C are in good agreement,"['Zircaloy-2', 'zirconium-lined Zircaloy-2']",tubing,,,,,,,,,,,,,,,,,,,,350,,,,,,,,,,,,,,,,,,,,,,,,,
STP1023-EB-Zirconium in the Nuclear Industry_8th Volume_035_chunk6,abstract,Three types of recrystallized Zircaloy-4 plates have been studied at room temperature in a methyl alcohol solution of iodine,Zircaloy-4,recrystallized,,,,,,,,,,,,,,,,,,,,25,methyl alcohol solution of iodine,,,,,,,,,,,,,,,,,,,,,,,,
STP1023-EB-Zirconium in the Nuclear Industry_8th Volume_035_chunk6,abstract,iodine concentration $\ l = \ 1 0 ^ { - 3 } \ l$,,,,,,,,,,,,,,,,,,,,,,,,,,,,,,,,,,,,,,,,,,,,0.001,l,,
STP1023-EB-Zirconium in the Nuclear Industry_8th Volume_035_chunk6,abstract,in dry air as a reference medium,,,,,,,,,,,,,,,,,,,,,,25,dry air,,,,,,,,,,,,,,,,,,,,,,,,
