Repository: Zuozhuo/info-extract

File: zr_output/STP1132-EB-Zirconium in the Nuclear Industry_9th Volume_027/STP1132-EB-Zirconium in the Nuclear Industry_9th Volume_027__final.csv
文献ID,页码/图表,证据片段,合金名称,样品状态,工艺步骤,测试类型,Zr,Sn,Nb,Fe,Cr,Ni,Cu,Sb,Sc,Ge,O,Al,S,C,H,N,Si,温度(°C),介质,压力(MPa),应变率(s-1),辐照剂量(dpa),通量,时间(h),气氛,密度数据,密度单位,比热容数据,比热容单位,热传导率数据,热传导率单位,弹塑性模型数据,弹塑性模型单位,热膨胀数据,热膨胀单位,辐照蠕变数据,辐照蠕变单位,辐照肿胀数据,辐照肿胀单位,腐蚀数据,腐蚀单位,硬化性能数据数据,硬化性能数据单位
STP1132-EB-Zirconium in the Nuclear Industry_9th Volume_027_chunk1,abstract,Open porosity increases from 0.01% at 10 μm to 3% at 100 μm,Zr-based alloys,oxidized,corrosion,corrosion test,,,,,,,,,,,,,,,,,,,,,,,,,,,,,,,,,,,,,,,,0.01–3.0,%,,
STP1132-EB-Zirconium in the Nuclear Industry_9th Volume_027_chunk1,Test Results,Alternating-current impedance measurements of oxidized samples were performed in a 1 ΛH_z SO_4 electrolyte solution,Zircaloy,oxidized,corrosion,impedance measurement,,,,,,,,,,,,,,,,,,,1 H_z SO_4 electrolyte solution,,,,,,,,,,,,,,,,,,,,,,,,
STP1132-EB-Zirconium in the Nuclear Industry_9th Volume_027_chunk1,Test Results,A dielectric constant of 20 was used for ZrO_2,,,,impedance measurement,,,,,,,,,,,,,,,,,,,,,,,,,,,,,,,,,,,,,,,,20.0,,,
STP1132-EB-Zirconium in the Nuclear Industry_9th Volume_027_chunk1,Test Results,"These samples had been oxidized anodically in either 350°C water (up to 1000 days) or 400°C, 100 bar steam (up to 80 days) for samples with uniform oxide",Zircaloy,oxidized,anodic oxidation,corrosion test,,,,,,,,,,,,,,,,,,350.0,water,,,,,1000.0,,,,,,,,,,,,,,,,,,,
STP1132-EB-Zirconium in the Nuclear Industry_9th Volume_027_chunk1,Test Results,"These samples had been oxidized anodically in either 350°C water (up to 1000 days) or 400°C, 100 bar steam (up to 80 days) for samples with uniform oxide",Zircaloy,oxidized,anodic oxidation,corrosion test,,,,,,,,,,,,,,,,,,400.0,steam,10.0,,,,80.0,,,,,,,,,,,,,,,,,,,
STP1132-EB-Zirconium in the Nuclear Industry_9th Volume_027_chunk1,Test Results,and in 500% high pressure steam (0.1 to 48 h),Zircaloy,oxidized,anodic oxidation,corrosion test,,,,,,,,,,,,,,,,,,,high pressure steam,,,,,,,,,,,,,,,,,,,,,,,,
STP1132-EB-Zirconium in the Nuclear Industry_9th Volume_027_chunk1,Test Results,The samples were evacuated to <10^5 mbar and then heated to 300°C before measuring the BET surface,Zircaloy-4,oxidized,BET measurement,BET measurement,,,,,,,,,,,,,,,,,,300.0,,,,,,,vacuum,,,,,,,,,,,,,,,,,,
STP1132-EB-Zirconium in the Nuclear Industry_9th Volume_027_chunk3,Table 1,Sample No. 35; Corrosion Exposure Environ./Temp.(C)/Time(d) High pressure steam/400/8; Material Condition Zry-4/SR; Oxide Layer Type/Thickness (μm) Uniform/1.6,Zry-4,SR,corrosion exposure,TEM examination,,,,,,,,,,,,,,,,,,400,High pressure steam,,,,,192,,,,,,,,,,,,,,,,Uniform,,,
STP1132-EB-Zirconium in the Nuclear Industry_9th Volume_027_chunk3,Table 1,Sample No. 51-23; Corrosion Exposure Environ./Temp.(C)/Time(d) 105 bar steam 400/40; Material Condition Zry-4/RX; Oxide Layer Type/Thickness (μm) Uniform/3.1,Zry-4,RX,corrosion exposure,TEM examination,,,,,,,,,,,,,,,,,,400,105 bar steam,10.5,,,,960,,,,,,,,,,,,,,,,Uniform,,,
STP1132-EB-Zirconium in the Nuclear Industry_9th Volume_027_chunk3,Table 1,Sample No. 43; Corrosion Exposure Environ./Temp.(C)/Time(d) Hydrogenated water/350/800; Material Condition Zry-4/SR; Oxide Layer Type/Thickness (μm) Uniform/16,Zry-4,SR,corrosion exposure,TEM examination,,,,,,,,,,,,,,,,,,350,Hydrogenated water,,,,,19200,,,,,,,,,,,,,,,,Uniform,,,
STP1132-EB-Zirconium in the Nuclear Industry_9th Volume_027_chunk3,Table 1,Sample No. 304; Corrosion Exposure Environ./Temp.(C)/Time(d) Hydrogenated water 350 330; Material Condition Zry-4RX; Oxide Layer Type/Thickness (μm) Accelerated/23,Zry-4,RX,corrosion exposure,TEM examination,,,,,,,,,,,,,,,,,,350,Hydrogenated water,,,,,7920,,,,,,,,,,,,,,,,Accelerated,,,
STP1132-EB-Zirconium in the Nuclear Industry_9th Volume_027_chunk3,Table 1,Sample No. D-18; Corrosion Exposure Environ./Temp.(C)/Time(d) 105 bar steam/5001.5; Material Condition Zry-4/SR; Oxide Layer Type/Thickness (μm) Nodular/200,Zry-4,SR,corrosion exposure,TEM examination,,,,,,,,,,,,,,,,,,500,105 bar steam,10.5,,,,36,,,,,,,,,,,,,,,,Nodular,,,
STP1132-EB-Zirconium in the Nuclear Industry_9th Volume_027_chunk3,Table 1,Sample No. 5-8; Corrosion Exposure Environ./Temp.(C)/Time(d) Oxygen/400/36; Material Condition Zry-4/RX; Oxide Layer Type/Thickness (μm) Uniform/4.5,Zry-4,RX,corrosion exposure,TEM examination,,,,,,,,,,,,,,,,,,400,Oxygen,,,,,36,Oxygen,,,,,,,,,,,,,,,Uniform,,,
STP1132-EB-Zirconium in the Nuclear Industry_9th Volume_027_chunk3,Table 2,Sample No. 51-42; Oxide-Metal Interface Grain Size (nm) 25*80; Grain Shape column.; Crist. Structure M(T),Zry-4,RX,corrosion exposure,TEM examination,,,,,,,,,,,,,,,,,,,,,,,,,,,,,,,,,,,,,,,,,,25–80,nm
STP1132-EB-Zirconium in the Nuclear Industry_9th Volume_027_chunk4,text,iron distribution is more diffuse than that of chromium,,,,,,,,,,,,,,,,,,,,,,,,,,,,,,,,,,,,,,,,,,,,iron more diffuse than chromium,,,
STP1132-EB-Zirconium in the Nuclear Industry_9th Volume_027_chunk4,text,"Ten analyses of the Fe/Cr ratio close to the metal/oxide interface in a sample oxidized for 60 days gave a mean value of 1.7, with minimum and maximum values of 0.8 and 2.2, respectively",,,,,,,,,,,,,,,,,,,,,,,,,,,,,,,,,,,,,,,,,,,,0.8–2.2,,,
STP1132-EB-Zirconium in the Nuclear Industry_9th Volume_027_chunk5,text,"Zircaloy forms a dense barrier oxide layer which becomes porous after some critical time, allowing water to penetrate. When this porous layer is formed, corrosion is controlled by a thin dense interlayer at the metal/oxide interface.",Zircaloy,oxidized,corrosion,corrosion test,,,,,,,,,,,,,,,,,,,,,,,,,,,,,,,,,,,,,,,,quasi-amorphous substoichiometric,,,
STP1132-EB-Zirconium in the Nuclear Industry_9th Volume_027_chunk5,text,The corrosion tests have shown that nodular corrosion only occurs in high pressure steam and can easily be suppressed by oxygen additions.,Zircaloy,oxidized,corrosion,corrosion test,,,,,,,,,,,,,,,,,,,high pressure steam,,,,,,,,,,,,,,,,,,,,,occurs,,,
STP1132-EB-Zirconium in the Nuclear Industry_9th Volume_027_chunk5,text,The corrosion tests have shown that nodular corrosion only occurs in high pressure steam and can easily be suppressed by oxygen additions.,Zircaloy,oxidized,corrosion,corrosion test,,,,,,,,,,,,,,,,,,,,,,,,,oxygen,,,,,,,,,,,,,,,suppressed,,,
STP1132-EB-Zirconium in the Nuclear Industry_9th Volume_027_chunk6,ABSTRACT,"Two allotropic forms of zirconium oxide. monoclinic and tetragonal, have been identified in the scales formed on zirconium alloys.",zirconium alloys,scales,oxidation,phase identification,,,,,,,,,,,,,,,,,,,,,,,,,,,,,,,,,,,,,,,,,,,
STP1132-EB-Zirconium in the Nuclear Industry_9th Volume_027_chunk6,ABSTRACT,"Oxidation exposures were made in an autoclave, using $\mathrm { H } _ { \geq } \mathrm { O } ^ { 1 8 }$ and $\mathrm { D } _ { ? } \mathrm { O } ^ { 1 8 }$ to determine the overall diffusion coefficients.",,,oxidation exposure,diffusion test,,,,,,,,,,,,,,,,,,,"H2O18, D2O18",,,,,,,,,,,,,,,,,,,,,,,,
STP1132-EB-Zirconium in the Nuclear Industry_9th Volume_027_chunk6,ABSTRACT,"oxide scales have been studied on Zircaloy-4 with three different precipitate sizes, and on a Zr-1Nb alloy, after exposure in an autoclave for between 3 and 100 days.",Zircaloy-4,oxide scales,autoclave exposure,corrosion test,,,,,,,,,,,,,,,,,,,,,,,,3,,,,,,,,,,,,,,,,,,,
STP1132-EB-Zirconium in the Nuclear Industry_9th Volume_027_chunk6,ABSTRACT,"oxide scales have been studied on Zircaloy-4 with three different precipitate sizes, and on a Zr-1Nb alloy, after exposure in an autoclave for between 3 and 100 days.",Zircaloy-4,oxide scales,autoclave exposure,corrosion test,,,,,,,,,,,,,,,,,,,,,,,,100,,,,,,,,,,,,,,,,,,,
STP1132-EB-Zirconium in the Nuclear Industry_9th Volume_027_chunk6,ABSTRACT,"Close to the interface, the tetragonal phase content is about $4 0 \%$",,oxide scale,oxidation,phase analysis,,,,,,,,,,,,,,,,,,,,,,,,,,,,,,,,,,,,,,,,40.0,%,,
STP1132-EB-Zirconium in the Nuclear Industry_9th Volume_027_chunk6,ABSTRACT,The $\mathrm { O ^ { 1 8 } }$ diffusion treatment was carried out in an autoclave at $4 0 0 \%$ under pressure on specimens previously oxidized for between 3 and 100 days in natural water vapor pressure.,,oxidized specimens,O18 diffusion treatment,diffusion test,,,,,,,,,,,,,,,,,,400.0,O18,,,,,3,natural water vapor,,,,,,,,,,,,,,,,,,
STP1132-EB-Zirconium in the Nuclear Industry_9th Volume_027_chunk6,ABSTRACT,The $\mathrm { O ^ { 1 8 } }$ diffusion treatment was carried out in an autoclave at $4 0 0 \%$ under pressure on specimens previously oxidized for between 3 and 100 days in natural water vapor pressure.,,oxidized specimens,O18 diffusion treatment,diffusion test,,,,,,,,,,,,,,,,,,400.0,O18,,,,,100,natural water vapor,,,,,,,,,,,,,,,,,,
STP1132-EB-Zirconium in the Nuclear Industry_9th Volume_027_chunk6,ABSTRACT,The boundary diffusion coefficient is $1 0 ^ { \mathrm { s } }$ times higher than those for bulk diffusion,,,diffusion,diffusion test,,,,,,,,,,,,,,,,,,,,,,,,,,,,,,,,,,,,,,,,100000000.0,,,
