Repository: Zuozhuo/info-extract

File: zr_output/STP1132-EB-Zirconium in the Nuclear Industry_9th Volume_037/STP1132-EB-Zirconium in the Nuclear Industry_9th Volume_037__final.csv
文献ID,页码/图表,证据片段,合金名称,样品状态,工艺步骤,测试类型,Zr,Sn,Nb,Fe,Cr,Ni,Cu,Sb,Sc,Ge,O,Al,S,C,H,N,Si,温度(°C),介质,压力(MPa),应变率(s-1),辐照剂量(dpa),通量,时间(h),气氛,密度数据,密度单位,比热容数据,比热容单位,热传导率数据,热传导率单位,弹塑性模型数据,弹塑性模型单位,热膨胀数据,热膨胀单位,辐照蠕变数据,辐照蠕变单位,辐照肿胀数据,辐照肿胀单位,腐蚀数据,腐蚀单位,硬化性能数据数据,硬化性能数据单位
STP1132-EB-Zirconium in the Nuclear Industry_9th Volume_037_chunk1,abstract,The corrosion of Zircaloy-4 is accelerated in water or steam above about 350°C when LiOH is present in sufficient concentrations.,Zircaloy-4,,,corrosion test,,,,,,,,,,,,,,,,,,350.0,water or steam,,,,,,LiOH present,,,,,,,,,,,,,,,,,,
STP1132-EB-Zirconium in the Nuclear Industry_9th Volume_037_chunk1,abstract,A short-term test (16 h) to predict inreactor corrosion behavior has been developed based on this accelerated corrosion.,,,,short-term test,,,,,,,,,,,,,,,,,,,,,,,,,,,,,,,,,,,,,,,,16.0,h,,
STP1132-EB-Zirconium in the Nuclear Industry_9th Volume_037_chunk1,abstract,A group of claddings with a range of in-reactor corrosion behavior has been tested in LiOH solutions from 310 to 415°C with Li concentrations up to 375 ppm.,,cladding,,corrosion test,,,,,,,,,,,,,,,,,,310.0,LiOH solutions,,,,,,Li up to 375 ppm,,,,,,,,,,,,,,,,,,
STP1132-EB-Zirconium in the Nuclear Industry_9th Volume_037_chunk1,abstract,A group of claddings with a range of in-reactor corrosion behavior has been tested in LiOH solutions from 310 to 415°C with Li concentrations up to 375 ppm.,,cladding,,corrosion test,,,,,,,,,,,,,,,,,,415.0,LiOH solutions,,,,,,Li up to 375 ppm,,,,,,,,,,,,,,,,,,
STP1132-EB-Zirconium in the Nuclear Industry_9th Volume_037_chunk1,abstract,Up to 100 times the rate seen in pure water was obtained in supercritical water with high LiOH levels.,,,,corrosion test,,,,,,,,,,,,,,,,,,,supercritical water,,,,,,high LiOH levels,,,,,,,,,,,,,,,100.0,times,,
STP1132-EB-Zirconium in the Nuclear Industry_9th Volume_037_chunk1,abstract,The best correlation to the in-reactor behavior was obtained for a Li content in the range of 75 to 190 ppm in the temperature range of 390 to 410°C.,,,,correlation test,,,,,,,,,,,,,,,,,,390.0,,,,,,,,,,,,,,,,,,,,,,75.0–190.0,ppm,,
STP1132-EB-Zirconium in the Nuclear Industry_9th Volume_037_chunk1,abstract,The best correlation to the in-reactor behavior was obtained for a Li content in the range of 75 to 190 ppm in the temperature range of 390 to 410°C.,,,,correlation test,,,,,,,,,,,,,,,,,,410.0,,,,,,,,,,,,,,,,,,,,,,75.0–190.0,ppm,,
STP1132-EB-Zirconium in the Nuclear Industry_9th Volume_037_chunk1,abstract,The corrosion rate for Zircaloy-4 in steam containing LiOH has been observed to be higher than in water with LiOH for tests below the critical temperature.,Zircaloy-4,,,corrosion test,,,,,,,,,,,,,,,,,,,steam containing LiOH,,,,,,below critical temperature,,,,,,,,,,,,,,,,,,
STP1132-EB-Zirconium in the Nuclear Industry_9th Volume_037_chunk1,abstract,"For tests above the critical temperature, the corrosion rate was greater for samples which were above the initial water line in the capsule.",,,,corrosion test,,,,,,,,,,,,,,,,,,,,,,,,,above critical temperature,,,,,,,,,,,,,,,,,,
STP1132-EB-Zirconium in the Nuclear Industry_9th Volume_037_chunk1,abstract,The accelerated test with LiOH correlated well with 415°C/3 day autoclave test results for Zircaloy-4 but not for zirconium-based alloys containing niobium.,Zircaloy-4,,,accelerated test,,,,,,,,,,,,,,,,,,415.0,,,,,,72.0,autoclave,,,,,,,,,,,,,,,,,,
STP1132-EB-Zirconium in the Nuclear Industry_9th Volume_037_chunk1,introduction,Kass [1] measured the corrosion and hydrogen pickup of Zircaloy-2 in concentrated LiOH solutions at 315 and 360°C.,Zircaloy-2,,,corrosion test,,,,,,,,,,,,,,,,,,315.0,concentrated LiOH solutions,,,,,,,,,,,,,,,,,,,,,,,,
STP1132-EB-Zirconium in the Nuclear Industry_9th Volume_037_chunk1,introduction,Kass [1] measured the corrosion and hydrogen pickup of Zircaloy-2 in concentrated LiOH solutions at 315 and 360°C.,Zircaloy-2,,,corrosion test,,,,,,,,,,,,,,,,,,360.0,concentrated LiOH solutions,,,,,,,,,,,,,,,,,,,,,,,,
STP1132-EB-Zirconium in the Nuclear Industry_9th Volume_037_chunk1,introduction,He obtained very high corrosion rates with 0.1 to 1.0 N LiOH.,Zircaloy-2,,,corrosion test,,,,,,,,,,,,,,,,,,,LiOH,,,,,,0.1 to 1.0 N,,,,,,,,,,,,,,,,,,
STP1132-EB-Zirconium in the Nuclear Industry_9th Volume_037_chunk1,introduction,"Also, the hydrogen pickup fraction, which is the ratio of the hydrogen absorbed by the sample to the amount of hydrogen liberated from the water during oxidation, was very high (generally about 60%).",Zircaloy-2,,,hydrogen pickup test,,,,,,,,,,,,,,,,,,,concentrated LiOH solutions,,,,,,,,,,,,,,,,,,,,,60.0,%,,
STP1132-EB-Zirconium in the Nuclear Industry_9th Volume_037_chunk1,introduction,Murgatroyd and Winton [2] found the corrosion rate of Zircaloy-2 to increase significantly at 300°C in LiOH solutions.,Zircaloy-2,,,corrosion test,,,,,,,,,,,,,,,,,,300.0,LiOH solutions,,,,,,,,,,,,,,,,,,,,,,,,
STP1132-EB-Zirconium in the Nuclear Industry_9th Volume_037_chunk1,introduction,"Compared to the corrosion rate of pure water, the rate was increased by a factor of two with 5 g/L LiOH and a factor of 100 with 72 g/L.",Zircaloy-2,,,corrosion test,,,,,,,,,,,,,,,,,,300.0,LiOH solutions,,,,,,5 g/L,,,,,,,,,,,,,,,2.0,times,,
STP1132-EB-Zirconium in the Nuclear Industry_9th Volume_037_chunk2,text,The pressure of the test depended upon the temperature because the water-to-capsule volume remained constant. It varied from $9 . 6 \ \mathrm { M P a }$ at $3 1 0 \mathrm { { ^ { \circ } C } }$ to $3 3 \ \mathrm { M P a }$ at $4 1 0 \mathrm { { \circ } C }$,Zircaloy-4,,,corrosion test,,,,,,,,,,,,,,,,,,410.0,,,,,,,,,,,,,,,,,,,,,,33.0,MPa,,
STP1132-EB-Zirconium in the Nuclear Industry_9th Volume_037_chunk2,text,The tests were run for $1 6 \mathrm { ~ h ~ }$ after reaching the desired temperature.,Zircaloy-4,,,corrosion test,,,,,,,,,,,,,,,,,,,,,,,,,,,,,,,,,,,,,,,,16.0,h,,
STP1132-EB-Zirconium in the Nuclear Industry_9th Volume_037_chunk2,text,Type A—very poor uniform corrosion resistance.,Type A,cladding,,corrosion test,,,,,,,,,,,,,,,,,,,,,,,,,,,,,,,,,,,,,,,,,,,
STP1132-EB-Zirconium in the Nuclear Industry_9th Volume_037_chunk3,text,The cladding is received with a belt-polished finish on the outer surface and etched on the inner surface.,,belt-polished finish on the outer surface; etched on the inner surface,as-received,,,,,,,,,,,,,,,,,,,,,,,,,,,,,,,,,,,,,,,,,,,,
STP1132-EB-Zirconium in the Nuclear Industry_9th Volume_037_chunk3,Table 2,"Weight Gain, mg/dm2 ... 363°C/375 ppm Li ... 58.0 ... 8.5 ... 72.7 ... 9.5",Cladding A,As-Received,,corrosion test,,,,,,,,,,,,,,,,,,363.0,LiOH solution,,,,,,,,,,,,,,,,,,,,,58.0,mg/dm2,,
STP1132-EB-Zirconium in the Nuclear Industry_9th Volume_037_chunk3,Table 2,"Weight Gain, mg/dm2 ... 363°C/375 ppm Li ... 58.0 ... 8.5 ... 72.7 ... 9.5",Cladding A,Etched,,corrosion test,,,,,,,,,,,,,,,,,,363.0,LiOH solution,,,,,,,,,,,,,,,,,,,,,8.5,mg/dm2,,
STP1132-EB-Zirconium in the Nuclear Industry_9th Volume_037_chunk3,Table 2,"Weight Gain, mg/dm2 ... 365°C/150 ppm Li ... 22.2 ... 10.0 ... 22.4 ... 9.0",Cladding A,As-Received,,corrosion test,,,,,,,,,,,,,,,,,,365.0,LiOH solution,,,,,,,,,,,,,,,,,,,,,22.2,mg/dm2,,
STP1132-EB-Zirconium in the Nuclear Industry_9th Volume_037_chunk3,Table 2,"Weight Gain, mg/dm2 ... 365°C/150 ppm Li ... 22.2 ... 10.0 ... 22.4 ... 9.0",Cladding A,Etched,,corrosion test,,,,,,,,,,,,,,,,,,365.0,LiOH solution,,,,,,,,,,,,,,,,,,,,,10.0,mg/dm2,,
STP1132-EB-Zirconium in the Nuclear Industry_9th Volume_037_chunk3,Table 2,"Weight Gain, mg/dm2 ... 368°C/375 ppm Li ... 63.1 ... 7.8 ... 30.1 ... 13.5",Cladding A,As-Received,,corrosion test,,,,,,,,,,,,,,,,,,368.0,LiOH solution,,,,,,,,,,,,,,,,,,,,,63.1,mg/dm2,,
STP1132-EB-Zirconium in the Nuclear Industry_9th Volume_037_chunk3,Table 2,"Weight Gain, mg/dm2 ... 368°C/375 ppm Li ... 63.1 ... 7.8 ... 30.1 ... 13.5",Cladding A,Etched,,corrosion test,,,,,,,,,,,,,,,,,,368.0,LiOH solution,,,,,,,,,,,,,,,,,,,,,7.8,mg/dm2,,
STP1132-EB-Zirconium in the Nuclear Industry_9th Volume_037_chunk4,text,the transition occurs at a weight gain of about $3 0 ~ \mathrm { m g / d m ^ { 2 } }$,,,,,,,,,,,,,,,,,,,,,,,,,,,,,,,,,,,,,,,,,,,,30,mg/dm²,,
STP1132-EB-Zirconium in the Nuclear Industry_9th Volume_037_chunk4,text,The best combinations of temperature and LiOH concentration were 390 to $4 1 0 \mathrm { { ^ \circ C } }$ with 75 to 190 ppm Li,,,,LiOH accelerated test,,,,,,,,,,,,,,,,,,390,75-190 ppm Li,,,,,,,,,,,,,,,,,,,,,0.9,,,
STP1132-EB-Zirconium in the Nuclear Industry_9th Volume_037_chunk4,text,The best combinations of temperature and LiOH concentration were 390 to $4 1 0 \mathrm { { ^ \circ C } }$ with 75 to 190 ppm Li,,,,LiOH accelerated test,,,,,,,,,,,,,,,,,,410,75-190 ppm Li,,,,,,,,,,,,,,,,,,,,,0.9,,,
STP1132-EB-Zirconium in the Nuclear Industry_9th Volume_037_chunk4,Table 4,A 13 200,Type A,cladding,,oxidation,,,,,,,,,,,,,,,,,,,0 and 37 ppm Li,,,,,,,,,,,,,,,,,,,,,55248.0,J/mol,,
STP1132-EB-Zirconium in the Nuclear Industry_9th Volume_037_chunk4,Table 4,A 17 600,Type A,cladding,,oxidation,,,,,,,,,,,,,,,,,,,375 ppm Li,,,,,,,,,,,,,,,,,,,,,73664.0,J/mol,,
