Repository: Zuozhuo/info-extract

File: zr_output/STP1245-EB-Zirconium in the Nuclear Industry_10th Volume_014/STP1245-EB-Zirconium in the Nuclear Industry_10th Volume_014__final.csv
文献ID,页码/图表,证据片段,合金名称,样品状态,工艺步骤,测试类型,Zr,Sn,Nb,Fe,Cr,Ni,Cu,Sb,Sc,Ge,O,Al,S,C,H,N,Si,温度(°C),介质,压力(MPa),应变率(s-1),辐照剂量(dpa),通量,时间(h),气氛,密度数据,密度单位,比热容数据,比热容单位,热传导率数据,热传导率单位,弹塑性模型数据,弹塑性模型单位,热膨胀数据,热膨胀单位,辐照蠕变数据,辐照蠕变单位,辐照肿胀数据,辐照肿胀单位,腐蚀数据,腐蚀单位,硬化性能数据数据,硬化性能数据单位
STP1245-EB-Zirconium in the Nuclear Industry_10th Volume_014_chunk1,1,"A $\mathbf { Z } \mathbf { r } { - } 2 . 5 ~ \mathbf { N } \mathbf { b }$ alloy, in the heat-treated condition to improve its high-temperature strength, is used for the pressure tubes in the Fugen.",Zr-2.5Nb,heat-treated,heat treatment,,"{'value': 97.5, 'unit': 'wt%'}",,"{'value': 2.5, 'unit': 'wt%'}",,,,,,,,,,,,,,,,,,,,,,,,,,,,,,,,,,,,,,,,
STP1245-EB-Zirconium in the Nuclear Industry_10th Volume_014_chunk1,1,The tensile strength increased by $30 \%$ when fast neutron fluence was $> 2 \times 1 0 ^ { 2 5 } ~ \mathrm { { n } } / \mathrm { { m } } ^ { 2 }$,Zr-2.5Nb,irradiated,irradiation,tensile test,,,,,,,,,,,,,,,,,,,,,,,>2e25 n/m²,,,,,,,,,,,,,,,,,,,30.0,%
STP1245-EB-Zirconium in the Nuclear Industry_10th Volume_014_chunk1,1,The corrosion rate was measured as $- 1\mu \mathbf { m } /$ year,Zr-2.5Nb,irradiated,irradiation,corrosion test,,,,,,,,,,,,,,,,,,,,,,,,,,,,,,,,,,,,,,,,1.0,mm/y,,
STP1245-EB-Zirconium in the Nuclear Industry_10th Volume_014_chunk1,1,"The pressure tube is approximately $5 \textrm { \textmu m }$ in length with an inner diameter of $1 1 7 . 8 \mathrm { m m }$ and a wall thickness of $4 . 3 \ \mathrm { m m } ,$",Zr-2.5Nb,final product,manufacturing,,,,,,,,,,,,,,,,,,,,,,,,,,,,,,,,,,,,,,,,,,,,
STP1245-EB-Zirconium in the Nuclear Industry_10th Volume_014_chunk1,1,The pressure tubes are made from molten zirconium sponge to which $2 . 5 \%$ of niobium is added,Zr-2.5Nb,molten,alloying,,,,"{'value': 2.5, 'unit': 'wt%'}",,,,,,,,,,,,,,,,,,,,,,,,,,,,,,,,,,,,,,,,
STP1245-EB-Zirconium in the Nuclear Industry_10th Volume_014_chunk2,text,Shown in Fig. 7 are the results of the tension test (according to the JIS Z2241 testing method) performed at 300°C that is the approximate operating temperature of the pressure tubes of the Fugen (285°C).,,,,tension test,,,,,,,,,,,,,,,,,,300.0,,,,,,,,,,,,,,,,,,,,,,,,,
STP1245-EB-Zirconium in the Nuclear Industry_10th Volume_014_chunk2,text,The ultimate tensile stress and the 0.2% proof stress of irradiated material show values about 30% higher than those of unirradiated material.,,irradiated,,tension test,,,,,,,,,,,,,,,,,,,,,,,,,,,,,,,,,,,,,,,,,,,
STP1245-EB-Zirconium in the Nuclear Industry_10th Volume_014_chunk2,text,"At room temperature, the tensile properties show the same tendency as at 300°C.",,,,tension test,,,,,,,,,,,,,,,,,,25.0,,,,,,,,,,,,,,,,,,,,,,,,,
STP1245-EB-Zirconium in the Nuclear Industry_10th Volume_014_chunk2,text,The allowable stress intensity was determined as the lower value of one third of the ultimate tensile stress and two thirds of yield stress of the unirradiated material at room temperature and 300°C.,,unirradiated,,,,,,,,,,,,,,,,,,,,25.0,,,,,,,,,,,,,,,,,,,,,,,,,
STP1245-EB-Zirconium in the Nuclear Industry_10th Volume_014_chunk2,text,The allowable stress intensity was determined as the lower value of one third of the ultimate tensile stress and two thirds of yield stress of the unirradiated material at room temperature and 300°C.,,unirradiated,,,,,,,,,,,,,,,,,,,,300.0,,,,,,,,,,,,,,,,,,,,,,,,,
STP1245-EB-Zirconium in the Nuclear Industry_10th Volume_014_chunk2,text,The tensile properties approach asymptotic values at fluences about 2 × 10^25 n/m²,,irradiated,,tension test,,,,,,,,,,,,,,,,,,,,,,,2e+25,,,,,,,,,,,,,,,,,,,,
STP1245-EB-Zirconium in the Nuclear Industry_10th Volume_014_chunk3,text,the hydrogen pickup is very small during the initial period of irradiation,,,irradiation,,,,,,,,,,,,,,,,,,,,,,,,,,,,,,,,,,,,,,,,,,,,
STP1245-EB-Zirconium in the Nuclear Industry_10th Volume_014_chunk3,text,The hydrogen concentration of the pressure tube after 30 years irradiation is estimated as 44 ppm,,pressure tube,irradiation,,,,,,,,,,,,,,,,,,,,,,,,,262800.0,,,,,,,,,,,,,,,,44.0,ppm,,
STP1245-EB-Zirconium in the Nuclear Industry_10th Volume_014_chunk3,text,"solubility limit of 47 to 60 ppm [7,8] at the operating temperature of 285 °C",,,,,,,,,,,,,,,,,,,,,,285.0,,,,,,,,,,,,,,,,,,,,,,47.0–60.0,ppm,,
STP1245-EB-Zirconium in the Nuclear Industry_10th Volume_014_chunk3,text,Fracture toughness at the operating temperature is considered to approach asymptotic values at fluences above 2 × 10^25 n/m²,,,,,,,,,,,,,,,,,,,,,,285.0,,,,,2e+25,,,,,,,,,,,,,,,,,,,,
STP1245-EB-Zirconium in the Nuclear Industry_10th Volume_014_chunk3,text,K _ { \mathrm { e ( 3 0 0 ^ { \circ } C ) } } = { \frac { 2 0 . 3 } { t _ { Y } + 1 . 2 7 } } + 5 8 . 9,,,,,,,,,,,,,,,,,,,,,,300.0,,,,,,,,,,,,,,,,,,,,,,,,,
STP1245-EB-Zirconium in the Nuclear Industry_10th Volume_014_chunk3,table,"Standard Fuel Assembly, Quantity 215",,Standard Fuel Assembly,,,,,,,,,,,,,,,,,,,,,,,,,,,,,,,,,,,,,,,,,,,,,
STP1245-EB-Zirconium in the Nuclear Industry_10th Volume_014_chunk4,text,"Hydrogen analysis was performed by cutting off hydrogen analysis specimens from the area around the fractured surfaces after testing the tension specimens, bend specimens, and burst specimens",,fractured surfaces,testing,hydrogen analysis,,,,,,,,,,,,,,,,,,,,,,,,,,,,,,,,,,,,,,,,,,,
STP1245-EB-Zirconium in the Nuclear Industry_10th Volume_014_chunk4,text,The accuracy of hydrogen analysis is about $\pm 2 \mathsf { p p m }$,,,hydrogen analysis,hydrogen analysis,,,,,,,,,,,,,,,,,,,,,,,,,,,,,,,,,,,,,,,,2.0,ppm,,
STP1245-EB-Zirconium in the Nuclear Industry_10th Volume_014_chunk4,text,"If the pressure tube picks up hydrogen from the reactor water during operation, it becomes brittle as shown in Fig. 3",,,operation,,,,,,,,,,,,,,,,,,,,reactor water,,,,,,,,,,,,,,,,,,,,,,,,
STP1245-EB-Zirconium in the Nuclear Industry_10th Volume_014_chunk4,text,hydrogen concentration after 30 years operation is estimated as $4 4 \ p \ p \mathbf { m }$,,,30 years operation,,,,,,,,,,,,,,,,,,,,,,,,,262800.0,,,,,,,,,,,,,,,,44.0,ppm,,
STP1245-EB-Zirconium in the Nuclear Industry_10th Volume_014_chunk4,text,solubility limit of 47 to 60 ppm at he reacto peratig tempeatue of $2 8 5 \mathrm { ^ \circ C }$,,,,,,,,,,,,,,,,,,,,,,285.0,,,,,,,,,,,,,,,,,,,,,,47.0–60.0,ppm,,
STP1245-EB-Zirconium in the Nuclear Industry_10th Volume_014_chunk4,text,The metallographic examination involves cutting off samples from the specimens that have unrgo r t nd hing e urc  he ples,,irradiated,metallographic examination,metallographic examination,,,,,,,,,,,,,,,,,,,,,,,,,,,,,,,,,,,,,,,,,,acicular martensite,
STP1245-EB-Zirconium in the Nuclear Industry_10th Volume_014_chunk5,text,"irradiated in the Osiris reactor in France in a fast neutron flux of about $\overline { { { 1 } } } . 8 ^ { \circ } \times 1 0 ^ { 1 8 } \mathrm { ~ n ~ } \cdot \mathrm { ~ m } ^ { - 2 } \cdot \mathrm { ~ s } ^ { - 1 } ,$ . $E > 1$ MeV, at 553 and ${ \bf 5 8 5 \ K }$",Zr-2.5Nb,,irradiated,irradiation,,,,,,,,,,,,,,,,,,312.0,,,,,,,,,,,,,,,,,,1.8e+18,n·m⁻²·s⁻¹,,,,,,
STP1245-EB-Zirconium in the Nuclear Industry_10th Volume_014_chunk5,text,The hoop stresses from internal pressurization range from 0 to $\mathbf { i 6 0 \ M P a }$,Zr-2.5Nb,,,creep,,,,,,,,,,,,,,,,,,,,,,,,,,,,,,,,,,,,0.0–160.0,MPa,,,,,,
STP1245-EB-Zirconium in the Nuclear Industry_10th Volume_014_chunk5,text,The ratio of the biaxial creep compliance in the axial direction to that in the transverse directions is different for the two test materials; 0.0 to $- 0 . 1$ for the fuel sheathing texture and 0.6 to 0.7 for the pressure tube texture.,Zr-2.5Nb,fuel sheathing texture,,creep,,,,,,,,,,,,,,,,,,,,,,,,,,,,,,,,,,,,0.0–-0.1,,,,,,,
STP1245-EB-Zirconium in the Nuclear Industry_10th Volume_014_chunk5,text,The ratio of the biaxial creep compliance in the axial direction to that in the transverse directions is different for the two test materials; 0.0 to $- 0 . 1$ for the fuel sheathing texture and 0.6 to 0.7 for the pressure tube texture.,Zr-2.5Nb,pressure tube texture,,creep,,,,,,,,,,,,,,,,,,,,,,,,,,,,,,,,,,,,0.6–0.7,,,,,,,
STP1245-EB-Zirconium in the Nuclear Industry_10th Volume_014_chunk5,text,"The model, which was normalized to other test reactor and power reactor creep data for cold-worked $\mathbf { Z } \mathbf { r } { - } 2 . 5 \mathbf { N } \mathbf { b }$ tubes, predicted the ratio of the creep compliances to be $- 0 . 2 6$ and 0.63, respectively.",Zr-2.5Nb,cold-worked tubes,,creep,,,,,,,,,,,,,,,,,,,,,,,,,,,,,,,,,,,,-0.26,,,,,,,
