Repository: Zuozhuo/info-extract

File: zr_output/STP1529-EB-Zirconium in the Nuclear Industry_16th Volume_007/STP1529-EB-Zirconium in the Nuclear Industry_16th Volume_007__final.csv
文献ID,页码/图表,证据片段,合金名称,样品状态,工艺步骤,测试类型,Zr,Sn,Nb,Fe,Cr,Ni,Cu,Sb,Sc,Ge,O,Al,S,C,H,N,Si,温度(°C),介质,压力(MPa),应变率(s-1),辐照剂量(dpa),通量,时间(h),气氛,密度数据,密度单位,比热容数据,比热容单位,热传导率数据,热传导率单位,弹塑性模型数据,弹塑性模型单位,热膨胀数据,热膨胀单位,辐照蠕变数据,辐照蠕变单位,辐照肿胀数据,辐照肿胀单位,腐蚀数据,腐蚀单位,硬化性能数据数据,硬化性能数据单位
STP1529-EB-Zirconium in the Nuclear Industry_16th Volume_007_chunk1,Page 3,Zirconium's corrosion resistance is exceptional in a broad range of aggressively corrosive environments.,zirconium,,,corrosion,,,,,,,,,,,,,,,,,,,broad range of aggressively corrosive environments,,,,,,,,,,,,,,,,,,,,,,,,
STP1529-EB-Zirconium in the Nuclear Industry_16th Volume_007_chunk1,Page 3,Zirconium clad has become a broadly accepted material of construction for a significant range of chemical process equipment.,zirconium clad,clad,,,,,,,,,,,,,,,,,,,,,,,,,,,,,,,,,,,,,,,,,,,,,
STP1529-EB-Zirconium in the Nuclear Industry_16th Volume_007_chunk1,Page 3,"It exhibits excellent resistance to corrosive attack in most organic and inorganic acids, salt solutions, and strong alkalis.",zirconium,,,corrosion,,,,,,,,,,,,,,,,,,,"most organic and inorganic acids, salt solutions, and strong alkalis",,,,,,,,,,,,,,,,,,,,,,,,
STP1529-EB-Zirconium in the Nuclear Industry_16th Volume_007_chunk1,Page 3,Zirconium's ability to withstand alternating acidic and basic environments is unusual.,zirconium,,,corrosion,,,,,,,,,,,,,,,,,,,alternating acidic and basic environments,,,,,,,,,,,,,,,,,,,,,,,,
STP1529-EB-Zirconium in the Nuclear Industry_16th Volume_007_chunk1,Page 3,"Zirconium alloy R60702 (ASTM B551 Alloy 702) [4], which is essentially chemically pure zirconium, is the most commonly used grade (Table 1).",R60702,,,,"{'value': 99.0, 'unit': 'wt%'}",,,,,,,,,,,,,,,,,,,,,,,,,,,,,,,,,,,,,,,,,,
STP1529-EB-Zirconium in the Nuclear Industry_16th Volume_007_chunk1,Page 5,allowable design strength for R60702 drops off more quickly with increasing temperature than that of stainless steels and nickel alloys (Fig. 1).,R60702,,,mechanical,,,,,,,,,,,,,,,,,,increasing,,,,,,,,,,,,,,,,,,,,,,,,,
STP1529-EB-Zirconium in the Nuclear Industry_16th Volume_007_chunk1,Page 6,clad typically offers cost benefits over solid R60702 construction when the required wall thickness of R60702 exceeds $1 5 ~ \mathrm { m m }$ .,R60702,solid,,cost,,,,,,,,,,,,,,,,,,,,,,,,,,,,,,,,,,,,,,,,,,,
STP1529-EB-Zirconium in the Nuclear Industry_16th Volume_007_chunk2,7,Typical bond shear strength of zirconium clad manufactured Dynamic Materials Corporation (DMC) is around $2 0 0 \ \mathrm { M P a }$,zirconium clad,clad,explosion cladding,bond shear strength test,,,,,,,,,,,,,,,,,,,,,,,,,,,,,,,,,,,,,,,,,,200.0,MPa
STP1529-EB-Zirconium in the Nuclear Industry_16th Volume_007_chunk2,8,Optical microscopy shows no evidence of heating. No significant melt layers can be observed.,zirconium clad,clad interface,explosion cladding,optical microscopy,,,,,,,,,,,,,,,,,,,,,,,,,,,,,,,,,,,,,,,,,,,
STP1529-EB-Zirconium in the Nuclear Industry_16th Volume_007_chunk3,Page 14,"A review of manufacturing records indicates that three zirconium clad pressure vessels were put into service in the 1980s, 12 in the 1990s, and over 30 in the 20002009 time period.",,clad pressure vessels,service,,,,,,,,,,,,,,,,,,,,,,,,,,1990s,,,,,,,,,,,,,,,,,,
STP1529-EB-Zirconium in the Nuclear Industry_16th Volume_007_chunk3,Page 14,"A review of manufacturing records indicates that three zirconium clad pressure vessels were put into service in the 1980s, 12 in the 1990s, and over 30 in the 20002009 time period.",,clad pressure vessels,service,,,,,,,,,,,,,,,,,,,,,,,,,,2000-2009,,,,,,,,,,,,,,,,,,
STP1529-EB-Zirconium in the Nuclear Industry_16th Volume_007_chunk3,Page 14,"Over this period, hundreds of zirconium heat exchangers with clad tubesheets were put into service.",,heat exchangers with clad tubesheets,service,,,,,,,,,,,,,,,,,,,,,,,,,,,,,,,,,,,,,,,,,,,,
STP1529-EB-Zirconium in the Nuclear Industry_16th Volume_007_chunk3,Page 15,Zirconium is an exceptional material for containment of corrosive media in CPI processes. The corrosion resistance of zirconium is exceptional in a broad range of aggressively corrosive environments.,,,,,,,,,,,,,,,,,,,,,,,aggressively corrosive environments,,,,,,,,,,,,,,,,,,,,,,,,
STP1529-EB-Zirconium in the Nuclear Industry_16th Volume_007_chunk4,Page 16,Zircaloy-2 Lined Zirconium Barrier Fuel Cladding,Zircaloy-2,Lined,Fuel Cladding,,,,,,,,,,,,,,,,,,,,,,,,,,,,,,,,,,,,,,,,,,,,
STP1529-EB-Zirconium in the Nuclear Industry_16th Volume_007_chunk4,Page 17,Zirconium Alloys in Light Water Reactors,Zirconium Alloys,,,,,,,,,,,,,,,,,,,,,,light water,,,,,,,,,,,,,,,,,,,,,,,,
STP1529-EB-Zirconium in the Nuclear Industry_16th Volume_007_chunk4,Page 17,nodular corrosion was observed about 50 years ago,Zirconium Alloys,,,,,,,,,,,,,,,,,,,,,,,,,,,,,,,,,,,,,,,,,,,,,,
STP1529-EB-Zirconium in the Nuclear Industry_16th Volume_007_chunk4,Page 17,sharp transition between nodular-free and nodular-covered regions of some fuel rods,Zirconium Alloys,fuel rods,,,,,,,,,,,,,,,,,,,,,,,,,,,,,,,,,,,,,,,,,,,,,
STP1529-EB-Zirconium in the Nuclear Industry_16th Volume_007_chunk4,Page 18,"additional demand on zirconium-alloy structural materials, especially fuel-element cladding",Zirconium Alloys,"structural materials, fuel-element cladding",,,,,,,,,,,,,,,,,,,,,,,,,,,,,,,,,,,,,,,,,,,,,
STP1529-EB-Zirconium in the Nuclear Industry_16th Volume_007_chunk4,Page 18,much longer spent-fuel storage times prior to disposal,Zirconium Alloys,spent-fuel,storage,,,,,,,,,,,,,,,,,,,,,,,,,,,,,,,,,,,,,,,,,,,,
STP1529-EB-Zirconium in the Nuclear Industry_16th Volume_007_chunk5,19,zirconium alloys did not swell significantly from the formation of irradiation-induced voids for light water reactor (LWR) conditions,,,,,,,,,,,,,,,,,,,,,,,LWR,,,,,,,,,,,,,,,,,,,0,,,,,
STP1529-EB-Zirconium in the Nuclear Industry_16th Volume_007_chunk5,19,irradiation enhanced creep during irradiation but inhibited creep postirradiation,,,,creep,,,,,,,,,,,,,,,,,,,,,,,,,,,,,,,,,,,,,,,,,,,
STP1529-EB-Zirconium in the Nuclear Industry_16th Volume_007_chunk5,19,creep of the pressure tube also was an issue due to the long exposure times,,pressure tube,,creep,,,,,,,,,,,,,,,,,,,,,,,,long,,,,,,,,,,,,,,,,,,,
STP1529-EB-Zirconium in the Nuclear Industry_16th Volume_007_chunk6,21,"For very-long-term storage, inert atmospheres would prevent corrosion and hydrogen pickup.",,,storage,,,,,,,,,,,,,,,,,,,,inert atmospheres,,,,,,inert,,,,,,,,,,,,,,,,,,
STP1529-EB-Zirconium in the Nuclear Industry_16th Volume_007_chunk6,22,"Gd-doped $\mathbf { U } \mathbf { O } _ { 2 }$ rods, which had low-heat-fluxes early in life, had more nodules than $\mathbf { U } \mathbf { O } _ { 2 }$ rods",,in-reactor,corrosion,,,,,,,,,,,,,,,,,,,,,,,,,,,,,,,,,,,,,,,,,,,,
STP1529-EB-Zirconium in the Nuclear Industry_16th Volume_007_chunk7,23,Hydrogen pickup increased with increasing solute concentration and with decreasing initial SPP sizes,,,,corrosion,,,,,,,,,,,,,,,,,,,,,,,,,,,,,,,,,,,,,,,,,,,
STP1529-EB-Zirconium in the Nuclear Industry_16th Volume_007_chunk7,23,increase in the coolant dissolved H₂ content decreases the oxide potential drop,,,,electrochemical,,,,,,,,,,,,,,,,,,,coolant,,,,,,,,,,,,,,,,,,,,,,,,
STP1529-EB-Zirconium in the Nuclear Industry_16th Volume_007_chunk7,23,increased water H₂ content decreases the driving force of the potential gradient on H⁺ diffusion through the oxide,,,,diffusion,,,,,,,,,,,,,,,,,,,water,,,,,,,,,,,,,,,,,,,,,,,,
STP1529-EB-Zirconium in the Nuclear Industry_16th Volume_007_chunk7,23,PWR temperatures are high enough for hydrogen to diffuse from the base of an SPP before forming a hydride,,,,diffusion,,,,,,,,,,,,,,,,,,,PWR,,,,,,,,,,,,,,,,,,,,,,,,
STP1529-EB-Zirconium in the Nuclear Industry_16th Volume_007_chunk7,23,diffusion is slower in BWRs due to the lower BWR temperatures,,,,diffusion,,,,,,,,,,,,,,,,,,,BWR,,,,,,,,,,,,,,,,,,,,,,,,
STP1529-EB-Zirconium in the Nuclear Industry_16th Volume_007_chunk7,23,"when a PWR operates with low dissolved H₂ in the coolant, nodules do form",,,,corrosion,,,,,,,,,,,,,,,,,,,PWR coolant,,,,,,,,,,,,,,,,,,,,,,,,
STP1529-EB-Zirconium in the Nuclear Industry_16th Volume_007_chunk8,25,nodule formation is associated with corrosion potentials of no more than 600 mV,,,,correlation,,,,,,,,,,,,,,,,,,,,,,,,,,,,,,,,,,,,,,,,600,mV,,
STP1529-EB-Zirconium in the Nuclear Industry_16th Volume_007_chunk8,25,ECP decreased from above 200 mV to about -400 mV (SHE) with increasing H2 concentration,,,,ECP measurement,,,,,,,,,,,,,,,,,,,BWR coolant,,,,,,increasing H2 concentration,,,,,,,,,,,,,,,-400–200,mV,,
STP1529-EB-Zirconium in the Nuclear Industry_16th Volume_007_chunk8,25,"With noble-metal surfaces, ECP decreased from about -50 to -500 mV",,,,ECP measurement,,,,,,,,,,,,,,,,,,,,,,,,,noble-metal surfaces,,,,,,,,,,,,,,,-500–-50,mV,,
STP1529-EB-Zirconium in the Nuclear Industry_16th Volume_007_chunk8,25,H2 additions reduce the ECP by 450-600 mV,,,,ECP measurement,,,,,,,,,,,,,,,,,,,BWR conditions,,,,,,H2 additions,,,,,,,,,,,,,,,450–600,mV,,
STP1529-EB-Zirconium in the Nuclear Industry_16th Volume_007_chunk8,26,the potential for oxygenated conditions was 500-700 mV different from that for hydrogenated conditions,,,,potential measurement,,,,,,,,,,,,,,,,,,,PWR coolant,,,,high-flux,,oxygenated vs hydrogenated,,,,,,,,,,,,,,,500–700,mV,,
STP1529-EB-Zirconium in the Nuclear Industry_16th Volume_007_chunk8,26,"In the moderate-flux region above the booster rods, the similar potential difference is 100-200 mV",,,,potential measurement,,,,,,,,,,,,,,,,,,,PWR coolant,,,,moderate-flux,,oxygenated vs hydrogenated,,,,,,,,,,,,,,,100–200,mV,,
STP1529-EB-Zirconium in the Nuclear Industry_16th Volume_007_chunk9,27,Ruiz et al. [64] measured the effect of hydrogen concentration in the plenum of a BWR and found that the potential decreased by about $5 5 0 \mathrm { m V }$ as hydrogen concentration increased to about 2.5 parts per million,,,,measurement,,,,,,,,,,,,,,,,,,,BWR oxygenated coolant,,,,,,,,,,,,,,,,,,,,,-550,mV,,
STP1529-EB-Zirconium in the Nuclear Industry_16th Volume_007_chunk9,27,the potential difference between hydrogenated and oxygenated conditions in the core coolant environment is at least $6 0 0 \mathrm { m V }$,,,,demonstration,,,,,,,,,,,,,,,,,,,core coolant environment,,,,,,hydrogenated vs oxygenated,,,,,,,,,,,,,,,600,mV,,
STP1529-EB-Zirconium in the Nuclear Industry_16th Volume_007_chunk9,27,Urquhart et al. demonstrated that $6 0 0 ~ \mathrm { m V }$ more potential drop develops across the oxide of nodule-susceptible alpha-annealed Zircaloy-4 than for nonsusceptible beta-heat-treated Zircaloy-4 in $5 0 0 ^ { \circ } \mathrm { C }$ 1500-psi steam,Zircaloy-4,alpha-annealed,annealing,demonstration,,,,,,,,,,,,,,,,,,500,steam,10.34,,,,,,,,,,,,,,,,,,,,600,mV,,
STP1529-EB-Zirconium in the Nuclear Industry_16th Volume_007_chunk9,27,"In the absence of irradiation flux, lower temperatures, even $1 0 ^ { \circ } \mathrm { C }$ lower than the required $5 0 0 ^ { \circ } \mathrm { C }$ and certainly by $4 5 0 ^ { \circ } \mathrm { C }$ ,eliminate nodule susceptibility",,,,corrosion test,,,,,,,,,,,,,,,,,,450,,,,,,,absence of irradiation flux,,,,,,,,,,,,,,,,,,
STP1529-EB-Zirconium in the Nuclear Industry_16th Volume_007_chunk9,27,Zircaloy potentiodynamic polarization scans show a fairly sharp breakdown sensitivity with increasing potential [6769] at about $5 5 0 ~ \mathrm { m V }$,Zircaloy,,,potentiodynamic polarization scan,,,,,,,,,,,,,,,,,,,,,,,,,,,,,,,,,,,,,,,,550,mV,,
STP1529-EB-Zirconium in the Nuclear Industry_16th Volume_007_chunk9,27,"there is a $4 0 0 ~ \mathrm { m V }$ difference over $2 7 \mathrm { c m }$ between the top of the high-flux region and probe $\# 5$ during the period of high oxygen in the coolant, resulting in a $1 5 \ \mathrm { m V / c m }$ gradient",,,,potential measurement,,,,,,,,,,,,,,,,,,,coolant,,,,high-flux region,,high oxygen,,,,,,,,,,,,,,,15,mV/cm,,
STP1529-EB-Zirconium in the Nuclear Industry_16th Volume_007_chunk9,27,"The Zircaloy alloying elements $\mathrm { C r }$ , Fe, and Ni have negative ECPs at standard states, that is, $E ^ { o }$ values, in the range of $- 7 4 0 ~ \mathrm { m V }$ to $- 2 5 0 ~ \mathrm { m V }$ SHE",Zircaloy,,,,,,,"{'value': None, 'unit': None}","{'value': None, 'unit': None}","{'value': None, 'unit': None}",,,,,,,,,,,,,,,,,,,standard states,,,,,,,,,,,,,,,-740–-250,mV SHE,,
STP1529-EB-Zirconium in the Nuclear Industry_16th Volume_007_chunk9,27,"Andresen [70] estimates can occur for the maximum impact of $\mathrm { H } _ { 2 }$ injection, which is known to suppress nodule formation",,,,estimation,,,,,,,,,,,,,,,,,,,,,,,,,H2 injection,,,,,,,,,,,,,,,,,,
STP1529-EB-Zirconium in the Nuclear Industry_16th Volume_007_chunk9,28,"Etoh et al. [35] conducted postirradiation corrosion tests on as-irradiated and on irradiated and annealed nodule-susceptible Zircaloy-2. They found that nodular-susceptible Zircaloy did not form nodules when corrosion tested after irradiation. However, when postirradiation annealing was performed to precipitate the solutes into SPPs prior to corrosion testing, nodules formed in subsequent corrosion testing",Zircaloy-2,nodule-susceptible,"irradiation, annealing",postirradiation corrosion test,,,,,,,,,,,,,,,,,,,,,,,,,,,,,,,,,,,,,,,,,,,
STP1529-EB-Zirconium in the Nuclear Industry_16th Volume_007_chunk10,text,"Fe and Ni in the oxide could shift the surface potential, thereby reducing nodule susceptibility.",,oxide,corrosion,,,,,,,,,,,,,,,,,,,,,,,,,,,,,,,,,,,,,,,,,reduced,,,
STP1529-EB-Zirconium in the Nuclear Industry_16th Volume_007_chunk12,33,[28] Formation and Dissolution of Oxide Film on Zirconium Alloys in $2 8 8 ^ { \circ } \mathrm { C }$ Pure Water Under $\gamma$ Ray Irradiation,Zirconium Alloys,,,irradiation test,,,,,,,,,,,,,,,,,,288.0,Pure Water,,,,,,gamma ray irradiation,,,,,,,,,,,,,,,,,,
STP1529-EB-Zirconium in the Nuclear Industry_16th Volume_007_chunk12,33,"[30] A Preliminary Correlation Between the Accelerated Corrosion of Zircaloy in BWRs and in High Temperature, High Pressure Steam",Zircaloy,,,corrosion test,,,,,,,,,,,,,,,,,,,"High Temperature, High Pressure Steam",,,,,,,,,,,,,,,,,,,,,,,,
STP1529-EB-Zirconium in the Nuclear Industry_16th Volume_007_chunk12,33,[33] Effects of Operational Parameters on Nodular Corrosion Characteristics,,,,corrosion test,,,,,,,,,,,,,,,,,,,,,,,,,,,,,,,,,,,,,,,,,,,
STP1529-EB-Zirconium in the Nuclear Industry_16th Volume_007_chunk12,33,[34] Effect of Alloying Elements and Impurities on In-BSWR Corrosion of Zirconium Alloys,Zirconium Alloys,,,corrosion test,,,,,,,,,,,,,,,,,,,,,,,,,BSWR,,,,,,,,,,,,,,,,,,
STP1529-EB-Zirconium in the Nuclear Industry_16th Volume_007_chunk12,33,[35] Neutron Irradiation Effects on the Nodular Corrosion of Zircaloy-2,Zircaloy-2,,,irradiation test,,,,,,,,,,,,,,,,,,,,,,,neutron,,,,,,,,,,,,,,,,,,,,
STP1529-EB-Zirconium in the Nuclear Industry_16th Volume_007_chunk12,33,[36] Some Unusual Effects of Hydrogen in Corrosion Reactions,,,,corrosion test,,,,,,,,,,,,,,,,,,,,,,,,,hydrogen,,,,,,,,,,,,,,,,,,
STP1529-EB-Zirconium in the Nuclear Industry_16th Volume_007_chunk12,33,[37] A Mechanism for the Effect of Heat Treatment on the Accelerated Corrosion of Zircaloy-4 in High Temperature High Pressure Steam,Zircaloy-4,,heat treatment,corrosion test,,,,,,,,,,,,,,,,,,,High Temperature High Pressure Steam,,,,,,,,,,,,,,,,,,,,,,,,
STP1529-EB-Zirconium in the Nuclear Industry_16th Volume_007_chunk12,33,[38] A Unified Model of Zircaloy BWR Corrosion and Hydriding Mechanisms,Zircaloy,,,corrosion test,,,,,,,,,,,,,,,,,,,,,,,,,BWR,,,,,,,,,,,,,,,,,,
STP1529-EB-Zirconium in the Nuclear Industry_16th Volume_007_chunk12,33,[39] Out-Reactor Nodular Corrosion Behavior of Zircaloys,Zircaloys,,,corrosion test,,,,,,,,,,,,,,,,,,,,,,,,,out-reactor,,,,,,,,,,,,,,,,,,
STP1529-EB-Zirconium in the Nuclear Industry_16th Volume_007_chunk12,34,[41] Evaluation of Zircaloy Corrosion Under Various Water Chemistries in a BWR Simulation Loop,Zircaloy,,,corrosion test,,,,,,,,,,,,,,,,,,,Various Water Chemistries,,,,,,BWR simulation loop,,,,,,,,,,,,,,,,,,
STP1529-EB-Zirconium in the Nuclear Industry_16th Volume_007_chunk12,34,[42] The Correlation Between Microstructures and In-BWR Corrosion Behavior of Highly Irradiated Zr-Based Alloys,Zr-Based Alloys,highly irradiated,,corrosion test,,,,,,,,,,,,,,,,,,,,,,,,,BWR,,,,,,,,,,,,,,,,,,
STP1529-EB-Zirconium in the Nuclear Industry_16th Volume_007_chunk12,34,[43] Effects of Thermomechanical Processing on In-Reactor Corrosion of Post-Irradiation Mechanical Properties of Zircaloy-2,Zircaloy-2,post-irradiation,thermomechanical processing,corrosion test,,,,,,,,,,,,,,,,,,,,,,,,,in-reactor,,,,,,,,,,,,,,,,,,
STP1529-EB-Zirconium in the Nuclear Industry_16th Volume_007_chunk14,38,"new generation of alloys of Zr-Nb—Fe (Sn,O) system (that show higher resistance to the irradiationinduced growth, creep, and corrosion)",Zr-Nb-Fe-Sn-O,,,,,,,,,,,,,,,,,,,,,,,,,,,,,,,,,,,,,,,,,,,,,,
STP1529-EB-Zirconium in the Nuclear Industry_16th Volume_007_chunk14,39,elemental composition (34Zr-34Nb-32Fe (±2 . at. % ),,precipitate,,EDS microanalysis,"{'value': 34.0, 'unit': 'at.%', 'uncertainty': 2.0}",,"{'value': 34.0, 'unit': 'at.%', 'uncertainty': 2.0}","{'value': 32.0, 'unit': 'at.%', 'uncertainty': 2.0}",,,,,,,,,,,,,,,,,,,,,,,,,,,,,,,,,,,,,,,
STP1529-EB-Zirconium in the Nuclear Industry_16th Volume_007_chunk15,43,"Second, it was shown that a higher level of strengthening (increased ultimate tensile strength and elasticity) of the E635 channel tubes in comparison to the E125 alloy tubes was due not only to irradiation defects in the form of dislocation loops but also to the strain of the matrix lattice as a result of iron atoms leaving the Laves phase SPPs—the so-called solid solution strengthening",E635,channel tubes,,,,,,,,,,,,,,,,,,,,,,,,,,,,,,,,,,,,,,,,,,,,,
STP1529-EB-Zirconium in the Nuclear Industry_16th Volume_007_chunk15,43,"Third, the influence of the iron content on IIG, creep, corrosion behavior of the alloys was established",,,,,,,,,,,,,,,,,,,,,,,,,,,,,,,,,,,,,,,,,,,,,,,
STP1529-EB-Zirconium in the Nuclear Industry_16th Volume_007_chunk15,43,"In the initially recrystallized state, the E110 alloy $( \mathrm { Z r } { - } 1 \mathrm { N b } )$ contains $\beta$ Nb precipitates with a composition of $1 0 \% Z \mathrm { r } – 9 0 \% N$ b (Fig. 2).",E110,initially recrystallized,,,"{'value': 10.0, 'unit': 'at.%'}",,"{'value': 90.0, 'unit': 'at.%'}",,,,,,,,,,,,,,,,,,,,,,,,,,,,,,,,,,,,,,,β-Nb,
STP1529-EB-Zirconium in the Nuclear Industry_16th Volume_007_chunk16,44,"If iron in the alloy increases up to $0 . 4 5 \%$ besides $Z \mathrm { r } ( \mathrm { N b } , \mathrm { F e } ) _ { 2 }$ particles, there are an additional phase depleted in $\mathbf { N b - } ( \mathbf { Z r } , \mathbf { N b } ) _ { 2 } \mathbf { F e }$ precipitates. Its characteristics are crystal lattice FCC, $a = 1 . 2 1 \mathrm { n m }$ , composition of 60Zr-10Nb-30Fe (at. $\% )$ .",,precipitate,,characterization,"{'value': 60.0, 'unit': 'at.%'}",,"{'value': 10.0, 'unit': 'at.%'}","{'value': 30.0, 'unit': 'at.%'}",,,,,,,,,,,,,,,,,,,,,,,,,,,,,,,,,,,,,,FCC,
STP1529-EB-Zirconium in the Nuclear Industry_16th Volume_007_chunk16,44,"The analysis of composition of $\mathrm { Z r } ( \mathrm { N b } , \mathrm { F e } ) _ { 2 }$ precipitates showed that as the Fe content of the alloys decreases, the Fe content of the Laves phase also goes down, while the quantity of Nb is increased and vice versa, which proves their interchangeability in the lattice.",,Laves phase precipitate,,characterization,,,,,,,,,,,,,,,,,,,,,,,,,,,,,,,,,,,,,,,,,,63.0–66.0,at.%
STP1529-EB-Zirconium in the Nuclear Industry_16th Volume_007_chunk17,text,"It depends on the alloy composition, microstructure, texture, neutron fluence, and temperature [25,30,32,40,43].",,,,IIG,,,,,,,,,,,,,,,,,,,,,,,,,,,,,,,,,,,,,,,,,,,
STP1529-EB-Zirconium in the Nuclear Industry_16th Volume_007_chunk17,text,"The comparison between the irradiation conditions in BOR-60, PWR, and VVER-1000 reactors implemented on the basis of the experimentally obtained data and the magnitude of the damage dose in dpa is presented in Fig. 5; it leads to the following ratio $1 \mathrm { d p a } = \mathrm { P W } \mathbf { R }$ $( 0 . 5 { - } 0 . 8 ) \dot { \times } 1 0 ^ { 2 5 } \mathrm { n / m } ^ { 2 }$ $( E > 1 \mathrm { M e V } ) = \mathbf { B } \mathbf { O } \mathbf { R }$ $0 . 5 \times 1 0 ^ { 2 5 } \mathrm { n } / \mathrm { m } ^ { \overline { { 2 } } }$ $( E > 1 \mathrm { M e V } ) = \mathbf { B } \mathbf { O } \mathbf { R }$ b $2 \times 1 0 ^ { 2 5 } \mathrm { n } / \mathrm { m } ^ { 2 }$ $( E > 0 . 1 \mathrm { M e V } ) = \mathrm { V V E R }$ $1 . 2 \times 1 0 ^ { 2 5 } \mathrm { n } \mathrm { / m } ^ { 2 }$ $( E > 0 . 1 \mathrm { M e V } ) = \mathrm { V V E R }$ EPY $( 0 . 7 { - } 0 . 8 ) \times 1 0 ^ { 2 5 } \mathrm { n / m } ^ { 2 }$ $E > 1$ MeV).",,,,irradiation,,,,,,,,,,,,,,,,,,,PWR,,,1.0,5e+24,,,,,,,,,,,,,5e+24–8e+24,n/m²,,,,,,
STP1529-EB-Zirconium in the Nuclear Industry_16th Volume_007_chunk17,text,"The comparison between the irradiation conditions in BOR-60, PWR, and VVER-1000 reactors implemented on the basis of the experimentally obtained data and the magnitude of the damage dose in dpa is presented in Fig. 5; it leads to the following ratio $1 \mathrm { d p a } = \mathrm { P W } \mathbf { R }$ $( 0 . 5 { - } 0 . 8 ) \dot { \times } 1 0 ^ { 2 5 } \mathrm { n / m } ^ { 2 }$ $( E > 1 \mathrm { M e V } ) = \mathbf { B } \mathbf { O } \mathbf { R }$ $0 . 5 \times 1 0 ^ { 2 5 } \mathrm { n } / \mathrm { m } ^ { \overline { { 2 } } }$ $( E > 1 \mathrm { M e V } ) = \mathbf { B } \mathbf { O } \mathbf { R }$ b $2 \times 1 0 ^ { 2 5 } \mathrm { n } / \mathrm { m } ^ { 2 }$ $( E > 0 . 1 \mathrm { M e V } ) = \mathrm { V V E R }$ $1 . 2 \times 1 0 ^ { 2 5 } \mathrm { n } \mathrm { / m } ^ { 2 }$ $( E > 0 . 1 \mathrm { M e V } ) = \mathrm { V V E R }$ EPY $( 0 . 7 { - } 0 . 8 ) \times 1 0 ^ { 2 5 } \mathrm { n / m } ^ { 2 }$ $E > 1$ MeV).",,,,irradiation,,,,,,,,,,,,,,,,,,,BOR-60,,,1.0,5e+24,,,,,,,,,,,,,5e+24,n/m²,,,,,,
STP1529-EB-Zirconium in the Nuclear Industry_16th Volume_007_chunk17,text,"The comparison between the irradiation conditions in BOR-60, PWR, and VVER-1000 reactors implemented on the basis of the experimentally obtained data and the magnitude of the damage dose in dpa is presented in Fig. 5; it leads to the following ratio $1 \mathrm { d p a } = \mathrm { P W } \mathbf { R }$ $( 0 . 5 { - } 0 . 8 ) \dot { \times } 1 0 ^ { 2 5 } \mathrm { n / m } ^ { 2 }$ $( E > 1 \mathrm { M e V } ) = \mathbf { B } \mathbf { O } \mathbf { R }$ $0 . 5 \times 1 0 ^ { 2 5 } \mathrm { n } / \mathrm { m } ^ { \overline { { 2 } } }$ $( E > 1 \mathrm { M e V } ) = \mathbf { B } \mathbf { O } \mathbf { R }$ b $2 \times 1 0 ^ { 2 5 } \mathrm { n } / \mathrm { m } ^ { 2 }$ $( E > 0 . 1 \mathrm { M e V } ) = \mathrm { V V E R }$ $1 . 2 \times 1 0 ^ { 2 5 } \mathrm { n } \mathrm { / m } ^ { 2 }$ $( E > 0 . 1 \mathrm { M e V } ) = \mathrm { V V E R }$ EPY $( 0 . 7 { - } 0 . 8 ) \times 1 0 ^ { 2 5 } \mathrm { n / m } ^ { 2 }$ $E > 1$ MeV).",,,,irradiation,,,,,,,,,,,,,,,,,,,BOR-60,,,1.0,2e+25,,,,,,,,,,,,,2e+25,n/m²,,,,,,
STP1529-EB-Zirconium in the Nuclear Industry_16th Volume_007_chunk17,text,"The comparison between the irradiation conditions in BOR-60, PWR, and VVER-1000 reactors implemented on the basis of the experimentally obtained data and the magnitude of the damage dose in dpa is presented in Fig. 5; it leads to the following ratio $1 \mathrm { d p a } = \mathrm { P W } \mathbf { R }$ $( 0 . 5 { - } 0 . 8 ) \dot { \times } 1 0 ^ { 2 5 } \mathrm { n / m } ^ { 2 }$ $( E > 1 \mathrm { M e V } ) = \mathbf { B } \mathbf { O } \mathbf { R }$ $0 . 5 \times 1 0 ^ { 2 5 } \mathrm { n } / \mathrm { m } ^ { \overline { { 2 } } }$ $( E > 1 \mathrm { M e V } ) = \mathbf { B } \mathbf { O } \mathbf { R }$ b $2 \times 1 0 ^ { 2 5 } \mathrm { n } / \mathrm { m } ^ { 2 }$ $( E > 0 . 1 \mathrm { M e V } ) = \mathrm { V V E R }$ $1 . 2 \times 1 0 ^ { 2 5 } \mathrm { n } \mathrm { / m } ^ { 2 }$ $( E > 0 . 1 \mathrm { M e V } ) = \mathrm { V V E R }$ EPY $( 0 . 7 { - } 0 . 8 ) \times 1 0 ^ { 2 5 } \mathrm { n / m } ^ { 2 }$ $E > 1$ MeV).",,,,irradiation,,,,,,,,,,,,,,,,,,,VVER-1000,,,1.0,1.2e+25,,,,,,,,,,,,,1.2e+25,n/m²,,,,,,
STP1529-EB-Zirconium in the Nuclear Industry_16th Volume_007_chunk18,Fig. 7,"FIG. 7—Irradiation-induced growth of E110 and E635 type alloys cladding tubes with different Fe, $N b$ , and Sn contents $( w t \% )$ under BOR-60 irradiation $\mathrm { { \it E } } { > } 0 . 1$ MeV) at $3 3 0 ^ { \circ } C .$ RXE110 $z r$ -1Nb), 100 ppm Fe; E110, 300 ppm Fe.",E110,cladding tubes,irradiated,irradiation-induced growth test,"{'value': None, 'unit': 'wt%'}",,"{'value': 1.0, 'unit': 'wt%'}","{'value': 100.0, 'unit': 'ppm'}",,,,,,,,,,,,,,330.0,BOR-60 reactor,,,,,,,,,,,,,,,,,,,,,,,,
STP1529-EB-Zirconium in the Nuclear Industry_16th Volume_007_chunk18,Page 50,"increasing of Fe content does not considerably affect the IIG (Fig. 8). Thus, the relation of the irradiation growth to the iron content of the Zr-1Nb type alloys was revealed. It has been shown that a higher Fe content of the alloy lowers down IIG, but mainly at the expense of its increasing in solid solution. At the Fe content above the solubility limit, the effect becomes weaker.",Zr-1Nb,,,,,,,,,,,,,,,,,,,,,,,,,,,,,,,,,,,,,,,,,,,,,,
STP1529-EB-Zirconium in the Nuclear Industry_16th Volume_007_chunk19,55,In coldworked and annealed E635 alloys and its modifications having EPY $0 . 6 5 \%$ Fe and up to $2 - 3 \%$ Nb irradiated to very high doses—more than 30 dpa,E635,cold-worked and annealed,cold working and annealing,neutron irradiation,,,"{'min': 2.0, 'max': 3.0}",0.65,,,,,,,,,,,,,,,,,,30.0,,,,,,,,,,,,,,,,,,,,,
STP1529-EB-Zirconium in the Nuclear Industry_16th Volume_007_chunk19,55,The IIG of alloys based on the E635 at high doses is noticeably lower than that of $\mathrm { { z r { - N b } } }$ or Zircaloys,E635,irradiated,irradiation,neutron irradiation,,,,,,,,,,,,,,,,,,,,,,,,,,,,,,,,,,,,,,,,,,,
STP1529-EB-Zirconium in the Nuclear Industry_16th Volume_007_chunk19,55,The rate of the IIG of cw E635 is also substantially lower than that of all other cw alloys,E635,"cold-worked, irradiated",irradiation,neutron irradiation,,,,,,,,,,,,,,,,,,,,,,,,,,,,,,,,,,,,,,,,,,,
STP1529-EB-Zirconium in the Nuclear Industry_16th Volume_007_chunk20,58,The influence of stress and iron alloying on the ordered distribution of atype loops [2224] under BOR-60 and VVER irradiation has been established.,,,,irradiation,,,,,,,,,,,,,,,,,,,BOR-60 and VVER,,,,,,,,,,,,,,,,,,,ordered,,,,,
STP1529-EB-Zirconium in the Nuclear Industry_16th Volume_007_chunk20,58,The c-dislocation formation and growth (Fig. 17) also depend on the alloy composition and irradiation conditions and correlate with irradiation growth strain.,,,,irradiation,,,,,,,,,,,,,,,,,,,,,,,,,,,,,,,,,,,,,,depends on alloy composition and irradiation conditions,,,,,
STP1529-EB-Zirconium in the Nuclear Industry_16th Volume_007_chunk20,59,"FIG. 16—(a) Microstructure of E110 alloy cladding tubes irradiated in VVER-1000 (burnup of 54 MW day ⟨kg U⟩ : Finely IIP precipitates enriched in niobium, precipitates of β-Nb and c-component dislocations",E110,cladding tubes,irradiated,irradiation,,,,,,,,,,,,,,,,,,,VVER-1000,,,,,,,,,,,,,,,,,,,"Finely IIP precipitates enriched in niobium, precipitates of β-Nb and c-component dislocations",,,,,
STP1529-EB-Zirconium in the Nuclear Industry_16th Volume_007_chunk20,59,"FIG. 16—(b) Microstructure of E110M alloy (Zr-1Nb-0.1Fe) irradiated in BOR-60 to the neutron fluence 3.6×IO^26 m^{-2}, ordered finely dispersed precipitates of β-Nb type (IIP).",E110M,,irradiated,irradiation,balance,,1.0,0.1,,,,,,,,,,,,,,,BOR-60,,,,3.6e+26,,,,,,,,,,,,,,,ordered finely dispersed precipitates of β-Nb type (IIP),,,,,
STP1529-EB-Zirconium in the Nuclear Industry_16th Volume_007_chunk21,62,Influence of Neutron Irradiation on Dislocation Structure and Phase Composition in $\mathrm { Z r }$ Base Alloys,,,,irradiation,"{'value': 'base', 'unit': 'wt%'}",,,,,,,,,,,,,,,,,,,,,,,,,,,,,,,,,,,,,,,,,,
STP1529-EB-Zirconium in the Nuclear Industry_16th Volume_007_chunk21,62,Irradiation Induced Growth and Microstructure Evolution of Zr-1.2Sn-1Nb-0.4Fe Under Neutron Irradiation to High Doses,,,,irradiation,"{'value': 'base', 'unit': 'wt%'}","{'value': 1.2, 'unit': 'wt%'}","{'value': 1.0, 'unit': 'wt%'}","{'value': 0.4, 'unit': 'wt%'}",,,,,,,,,,,,,,,,,,high,,,,,,,,,,,,,,,,,,,,,
STP1529-EB-Zirconium in the Nuclear Industry_16th Volume_007_chunk21,62,Evolution of Dislocation and Precipitate Structure in $\mathrm { Z r }$ Alloys Under Long-Term Irradiation,,,,irradiation,"{'value': 100.0, 'unit': 'wt%'}",,,,,,,,,,,,,,,,,,,,,,,long-term,,,,,,,,,,,,,,,,,,,
STP1529-EB-Zirconium in the Nuclear Industry_16th Volume_007_chunk21,62,Radiation Form Change of Zr Alloy Cladding and Channel Tubes at High Neutron Fluences,,"cladding, channel tubes",,irradiation,,,,,,,,,,,,,,,,,,,,,,,high,,,,,,,,,,,,,,,,,,,,
STP1529-EB-Zirconium in the Nuclear Industry_16th Volume_007_chunk22,64,"Shishov, V. N., Peregud, M. M., Nikulina, A. V., Pimenov, Yu. V., Kobylyansky, G. P., Novoselov, E., Ostrovsky, Z. E., and Obukhov, A. V., ""Influence of Structure— Phase State of Nb Containing Zr Alloys on Irradiation Induced Growth,"" 14th International Symposium on Zirconium in the Nuclear Industry, ASTM STP 1467, Stockholm, Sweden, 2004, P. Rudling and B. Kammenzind, eds., ASTM International, West Conshohocken, PA, pp. 666685.",Nb Containing Zr Alloys,,,Irradiation,,,,,,,,,,,,,,,,,,,,,,,,,,,,,,,,,,,,,,,,,,,
STP1529-EB-Zirconium in the Nuclear Industry_16th Volume_007_chunk22,64,"Kobylyansky, G. P., Novoselov, A. E., Ostrovsky, Z. E., Shishov, V. N., Obukhov, A. V., Shishin, V. Yu., Nikulina, A. V., Peregud, D. W., Mahmood, S. T., White, D. W., Lin, Y.-P., and Dubecky, M. A., ""Irradiation-Induced Growth and Microstructure of Recrystallized, Cold Worked and Quenched Zircaloy-2, NSF, and E635 Alloys,"" 15th ASTM International Symposium on Zirconium in the Nuclear Industry, ASTM STP 1505, Sunriver, OR, June 2428, 2007, B. Kammenzind and M. Limback, Eds., ASTM International, West Conshohocken, PA, pp. 564582.",Zircaloy-2,"Recrystallized, Cold Worked, Quenched",,Irradiation,,,,,,,,,,,,,,,,,,,,,,,,,,,,,,,,,,,,,,,,,,,
STP1529-EB-Zirconium in the Nuclear Industry_16th Volume_007_chunk23,66,"[58] Kim, H. G., Park, J.-Y., and Jeong, Y. H., ""Ex-Rector Corrosion and Oxide Characteristics of ZrNbFe Alloys with the Nb/Fe Ratio,"" J. Nucl. Mater., Vol. 345, 2005, pp. 110.",ZrNbFe,,,Corrosion,,,,,,,,,,,,,,,,,,,,,,,,,,,,,,,,,,,,,,,,,,,
STP1529-EB-Zirconium in the Nuclear Industry_16th Volume_007_chunk23,66,"[59] Sabol, G. P., Comstock, R. J., Weiner, R. A., Laoroure, P., and Stanutz, R. N., ""In Reactor Corrosion Performance of ZIRLO and Zircaloy-4,"" Zirconium in the Nuclear Industry: Tenth International Symposium, ASTM STP 1245, Baltimore, MD, 21-24 June, 1993, A. M. Garde and E. R. Bradley, Eds., ASTM International, West Conshohocken, PA, pp. 724744.",ZIRLO,,,Corrosion,,,,,,,,,,,,,,,,,,,reactor,,,,,,,,,,,,,,,,,,,,,,,,
STP1529-EB-Zirconium in the Nuclear Industry_16th Volume_007_chunk23,66,"[60] Bossis, P., Verhaeghe, B., Doriot, S., Gilbon, D., Chabretou, V., Dalmais, A., Mardon, J. P., Blat, M., and Miquet, A., ""In PWR Comprehensive Study of High Burnup Corrosion and Growth Behavior of $\mathbf { M } 5 ^ { \mathbb { \oplus } }$ and Recrystallized Low-Tin Zircaloy4,"" 15th ASTM International Symposium on Zirconium in the Nuclear Industry, ASTM STP 1505, Sunriver, OR, June 2428, 2007, ASTM International, West Conshohocken, PA, pp. 430456.",M5,,,Corrosion,,,,,,,,,,,,,,,,,,,PWR,,,,high burnup,,,,,,,,,,,,,,,,,,,,
STP1529-EB-Zirconium in the Nuclear Industry_16th Volume_007_chunk23,66,"[60] Bossis, P., Verhaeghe, B., Doriot, S., Gilbon, D., Chabretou, V., Dalmais, A., Mardon, J. P., Blat, M., and Miquet, A., ""In PWR Comprehensive Study of High Burnup Corrosion and Growth Behavior of $\mathbf { M } 5 ^ { \mathbb { \oplus } }$ and Recrystallized Low-Tin Zircaloy4,"" 15th ASTM International Symposium on Zirconium in the Nuclear Industry, ASTM STP 1505, Sunriver, OR, June 2428, 2007, ASTM International, West Conshohocken, PA, pp. 430456.",Zircaloy-4,Recrystallized,,Corrosion,,"{'value': None, 'unit': 'wt%'}",,,,,,,,,,,,,,,,,PWR,,,,high burnup,,,,,,,,,,,,,,,,,,,,
STP1529-EB-Zirconium in the Nuclear Industry_16th Volume_007_chunk24,68,Zr-2.5Nb looked very promising as a stronger alloy than Zircaloy-2,Zr-2.5Nb,,,,,,"{'value': 2.5, 'unit': 'wt%'}",,,,,,,,,,,,,,,,,,,,,,,,,,,,,,,,,,,,,,,,
STP1529-EB-Zirconium in the Nuclear Industry_16th Volume_007_chunk24,69,"it can also be strengthened considerably by rapidly cooling from the β phase to form a martensitic microstructure, followed by aging to form small precipitates",Zr-2.5Nb,water quenched and aged,heat treatment,,,,"{'value': 2.5, 'unit': 'wt%'}",,,,,,,,,,,,,,,,,,,,,,,,,,,,,,,,,,,,,,,,
STP1529-EB-Zirconium in the Nuclear Industry_16th Volume_007_chunk24,69,These tubes were not as strong as the heat-treated tubes but were 40% stronger than Zircaloy-2 tubes,Zr-2.5Nb,cold worked,extrusion and cold drawing 25-30%,,,,"{'value': 2.5, 'unit': 'wt%'}",,,,,,,,,,,,,,,,,,,,,,,,,,,,,,,,,,,,,,,,
STP1529-EB-Zirconium in the Nuclear Industry_16th Volume_007_chunk24,69,"the ""cold worked"" section had a lower diametral creep rate than the heat-treated section",Zr-2.5Nb,heat-treated,"heated into the α/β phase region and lowered into water, cold drawn to final size, and aged",creep test,,,"{'value': 2.5, 'unit': 'wt%'}",,,,,,,,,,,,,,,,,,,,,,,,,,,,,,,,,,,,,,,,
STP1529-EB-Zirconium in the Nuclear Industry_16th Volume_007_chunk25,Fig. 2,FIG. 2—The fabrication steps for CANDU Zr-2.5Nb pressure tubes.,Zr-2.5Nb,pressure tube,fabrication steps,,,,,,,,,,,,,,,,,,,,,,,,,,,,,,,,,,,,,,,,,,,,
STP1529-EB-Zirconium in the Nuclear Industry_16th Volume_007_chunk25,Text,"At room temperature, zirconium is in the $\mathscr { X }$ phase, and the grains have a hexagonal crystal structure that results in them having anisotropic properties.",zirconium,,,,,,,,,,,,,,,,,,,,,25.0,,,,,,,,,,,,,,,,,,,,,,,,,
STP1529-EB-Zirconium in the Nuclear Industry_16th Volume_007_chunk25,Text,"Above $8 6 3 ^ { \circ } \mathrm { C }$ , the $\mathscr { X }$ phase transforms to the $\beta$ phase, which has a body-centered cubic crystal structure and isotropic properties.",zirconium,,,,,,,,,,,,,,,,,,,,,,,,,,,,,,,,,,,,,863.0,°C,,,,,,,,
STP1529-EB-Zirconium in the Nuclear Industry_16th Volume_007_chunk26,Fig. 6,Thin film electron micrograph of a cold worked $Z r { - } 2 . 5 N b$ pressure tube showing the elongated $\mathscr { X }$ grains with a thin layer of $\beta$ phase between them.,Zr-2.5Nb,cold worked,pressure tube fabrication,microscopy,,,,,,,,,,,,,,,,,,,,,,,,,,,,,,,,,,,,,,,,,,,
STP1529-EB-Zirconium in the Nuclear Industry_16th Volume_007_chunk26,Page 75,the pressure tubes are designed to the Boiler and Pressure Vessel Code that allows the tubes to be operated at 1/3 their axial ultimate tensile strength (UTS),Zr-2.5Nb,in service,operation,design basis,,,,,,,,,,,,,,,,,,,,,,,,,,,,,,,,0.333,,,,,,,,,,,
STP1529-EB-Zirconium in the Nuclear Industry_16th Volume_007_chunk26,Fig. 7,The effect of neutron irradiation on the UTS of Zr-2.5Nb pressure tube material at $2 4 0 ^ { \circ } C$,Zr-2.5Nb,irradiated,irradiation,tensile test,,,,,,,,,,,,,,,,,,240.0,,,,,,,,,,,,,,,,,,,,,,,,,
STP1529-EB-Zirconium in the Nuclear Industry_16th Volume_007_chunk26,Page 76,Neutron irradiation increases the strength and consequently reduces the ductility of cold worked $\mathrm { z r } .$ - $2 . 5 \mathrm { N b }$ pressure tube material,Zr-2.5Nb,"cold worked, irradiated",irradiation,tensile test,,,,,,,,,,,,,,,,,,,,,,,,,,,,,,,,,,,,,,,,,,,
STP1529-EB-Zirconium in the Nuclear Industry_16th Volume_007_chunk26,Page 76,"Irradiation initially rapidly reduces the fracture toughness and cCL, but further reduction with fluence is small",Zr-2.5Nb,irradiated,irradiation,fracture toughness test,,,,,,,,,,,,,,,,,,,,,,,,,,,,,,,,,,,,,,,,,,,
STP1529-EB-Zirconium in the Nuclear Industry_16th Volume_007_chunk26,Fig. 9,The fracture toughness of cold worked $Z r { - } 2 . 5 N b$ pressure tubes at $2 4 0 { - } 3 0 0 ^ { \circ } C$ after service in a CANDU reactor,Zr-2.5Nb,"cold worked, in service",service,fracture toughness test,,,,,,,,,,,,,,,,,,240.0,,,,,,,,,,,,,,,,,,,,,,,,,
STP1529-EB-Zirconium in the Nuclear Industry_16th Volume_007_chunk26,Fig. 9,The fracture toughness of cold worked $Z r { - } 2 . 5 N b$ pressure tubes at $2 4 0 { - } 3 0 0 ^ { \circ } C$ after service in a CANDU reactor,Zr-2.5Nb,"cold worked, in service",service,fracture toughness test,,,,,,,,,,,,,,,,,,300.0,,,,,,,,,,,,,,,,,,,,,,,,,
STP1529-EB-Zirconium in the Nuclear Industry_16th Volume_007_chunk27,Page 81,These changes enabled the maximum hydrogen concentration of new pressure tubes to be reduced from 25 to $5 \mathrm { p p m }$ .,,"pressure tube, new",fabrication,,,,,,,,,,,,,,,,,,,,,,,,,,,,,,,,,,,,,,,,,25,ppm,,
STP1529-EB-Zirconium in the Nuclear Industry_16th Volume_007_chunk27,Page 82,"Diametral creep is quite sensitive to small changes in grain size, dislocation density, and crystallographic texture [16]",Zr-2.5Nb,"pressure tube, cold worked",in-reactor service,creep test,,,,,,,,,,,,,,,,,,,,,,,,,,,,,,,,,,,,,,,,,,,
STP1529-EB-Zirconium in the Nuclear Industry_16th Volume_007_chunk27,FIG. 15,The diametral strain along the length of $Z r { - } 2 . 5 N b$ pressure tubes installed in Pickering Unit 3.,Zr-2.5Nb,pressure tube,in-reactor service,,,,,,,,,,,,,,,,,,,,,,,,,,,,,,,,,,,,,,,,,,,,
STP1529-EB-Zirconium in the Nuclear Industry_16th Volume_007_chunk27,Page 83,"Extensive studies showed that the in-reactor creep and growth rates of Zr$2 . 5 \mathrm { N b }$ pressure tubes are a function of the stress, fluence, crystallographic texture, shape of the $\mathscr { X }$ grains, dislocation density, and the type of the dislocations.",Zr-2.5Nb,pressure tube,in-reactor service,creep test,,,,,,,,,,,,,,,,,,,,,,,yes,,,,,,,,,,,,,,,,,,,,
STP1529-EB-Zirconium in the Nuclear Industry_16th Volume_007_chunk28,84,Biaxial strength- internalpressurization,Zr-2.5Nb,pressure tube,,internal pressurization,,,,,,,,,,,,,,,,,,,,,,,,,,,,,,,,,,,,,,,,,,,
STP1529-EB-Zirconium in the Nuclear Industry_16th Volume_007_chunk29,87,"[3] Mechanical Properties and Corrosion Resistance of Zirconium and Its Alloys in Water, Steam and Gases at High Temperature",Zirconium and Its Alloys,,,Corrosion,,,,,,,,,,,,,,,,,,High,"Water, Steam and Gases",,,,,,,,,,,,,,,,,,,,,,,,
STP1529-EB-Zirconium in the Nuclear Industry_16th Volume_007_chunk29,87,[4] The NbZr System,NbZr,,,Phase Diagram,,,,,,,,,,,,,,,,,,,,,,,,,,,,,,,,,,,,,,,,,,,
