Repository: Zuozhuo/info-extract

File: zr_output/STP1529-EB-Zirconium in the Nuclear Industry_16th Volume_011/STP1529-EB-Zirconium in the Nuclear Industry_16th Volume_011__final.csv (part 1 of 2)
文献ID,页码/图表,证据片段,合金名称,样品状态,工艺步骤,测试类型,Zr,Sn,Nb,Fe,Cr,Ni,Cu,Sb,Sc,Ge,O,Al,S,C,H,N,Si,温度(°C),介质,压力(MPa),应变率(s-1),辐照剂量(dpa),通量,时间(h),气氛,密度数据,密度单位,比热容数据,比热容单位,热传导率数据,热传导率单位,弹塑性模型数据,弹塑性模型单位,热膨胀数据,热膨胀单位,辐照蠕变数据,辐照蠕变单位,辐照肿胀数据,辐照肿胀单位,腐蚀数据,腐蚀单位,硬化性能数据数据,硬化性能数据单位
STP1529-EB-Zirconium in the Nuclear Industry_16th Volume_011_chunk1,374,"Pressure tubes for CANada Deuterium Uranium (CANDU) reactors are extruded from billets of $Z \mathsf { r } { - } 2 . 5 \mathsf { N b }$ , at a temperature of $\sim 8 1 5 0$ , and then cold drawn to give a final length of ${ \sim } 6 \ \mathsf { m }$",Zr-2.5Nb,pressure tube,extrusion,,"{'value': 97.5, 'unit': 'wt%'}",,"{'value': 2.5, 'unit': 'wt%'}",,,,,,,,,,,,,,,815,,,,,,,,,,,,,,,,,,,,,,,,,
STP1529-EB-Zirconium in the Nuclear Industry_16th Volume_011_chunk1,374,"Pressure tubes for CANada Deuterium Uranium (CANDU) reactors are extruded from billets of $Z \mathsf { r } { - } 2 . 5 \mathsf { N b }$ , at a temperature of $\sim 8 1 5 0$ , and then cold drawn to give a final length of ${ \sim } 6 \ \mathsf { m }$",Zr-2.5Nb,pressure tube,cold drawn,,"{'value': 97.5, 'unit': 'wt%'}",,"{'value': 2.5, 'unit': 'wt%'}",,,,,,,,,,,,,,,,,,,,,,,,,,,,,,,,,,,,,,,,
STP1529-EB-Zirconium in the Nuclear Industry_16th Volume_011_chunk1,374,"The results indicate that under some exposure conditions, the deuterium uptake may beup to $40 \%$ lower for back-end coupons compared to front-end coupons.",Zr-2.5Nb,coupons,,corrosion,"{'value': 97.5, 'unit': 'wt%'}",,"{'value': 2.5, 'unit': 'wt%'}",,,,,,,,,,,,,,,,,,,,,,,,,,,,,,,,,,,,,,,,
STP1529-EB-Zirconium in the Nuclear Industry_16th Volume_011_chunk1,374,"Heavy water coolant passes through the tubes at a pressure of $1 0 { - } 1 1 ~ \mathrm { ~ M P a }$ , temperatures between 250 and $3 1 2 ^ { \circ } \mathrm { C }$ , and a fast neutron flux of up to $\sim 4 \times 1 0 ^ { 1 3 } \mathrm { { \ddot { n } / c m ^ { 2 } / s } }$ .",Zr-2.5Nb,pressure tube,in-service,,"{'value': 97.5, 'unit': 'wt%'}",,"{'value': 2.5, 'unit': 'wt%'}",,,,,,,,,,,,,,,250,heavy water,10,,,,,,,,,,,,,,,,,,,,,,,
STP1529-EB-Zirconium in the Nuclear Industry_16th Volume_011_chunk1,374,"Heavy water coolant passes through the tubes at a pressure of $1 0 { - } 1 1 ~ \mathrm { ~ M P a }$ , temperatures between 250 and $3 1 2 ^ { \circ } \mathrm { C }$ , and a fast neutron flux of up to $\sim 4 \times 1 0 ^ { 1 3 } \mathrm { { \ddot { n } / c m ^ { 2 } / s } }$ .",Zr-2.5Nb,pressure tube,in-service,,"{'value': 97.5, 'unit': 'wt%'}",,"{'value': 2.5, 'unit': 'wt%'}",,,,,,,,,,,,,,,312,heavy water,11,,,,,,,,,,,,,,,,,,,,,,,
STP1529-EB-Zirconium in the Nuclear Industry_16th Volume_011_chunk1,374,"Heavy water coolant passes through the tubes at a pressure of $1 0 { - } 1 1 ~ \mathrm { ~ M P a }$ , temperatures between 250 and $3 1 2 ^ { \circ } \mathrm { C }$ , and a fast neutron flux of up to $\sim 4 \times 1 0 ^ { 1 3 } \mathrm { { \ddot { n } / c m ^ { 2 } / s } }$ .",Zr-2.5Nb,pressure tube,in-service,,"{'value': 97.5, 'unit': 'wt%'}",,"{'value': 2.5, 'unit': 'wt%'}",,,,,,,,,,,,,,,,heavy water,,,,,,,,,,,,,,,,,40000000000000.0,n/cm²/s,,,,,,
STP1529-EB-Zirconium in the Nuclear Industry_16th Volume_011_chunk1,374,Pressure tubes are fabricated by a forging process to convert cast ingots into two logs that are $2 8 0 \mathrm { c m }$ long by $2 1 \mathrm { c m }$ in diameter.,Zr-2.5Nb,logs,forging,,"{'value': 97.5, 'unit': 'wt%'}",,"{'value': 2.5, 'unit': 'wt%'}",,,,,,,,,,,,,,,,,,,,,,,,,,,,,,,,,,,,,,,,
STP1529-EB-Zirconium in the Nuclear Industry_16th Volume_011_chunk1,374,"The logs are machined to produce hollow billets, which are extruded at $8 1 5 ^ { \circ } \mathrm { C }$ and cold worked $27 \%$ to produce tubes that are $6 \mathrm { m }$ long with an outside diameter of $1 1 . 2 \mathrm { c m }$ .",Zr-2.5Nb,billets,extrusion,,"{'value': 97.5, 'unit': 'wt%'}",,"{'value': 2.5, 'unit': 'wt%'}",,,,,,,,,,,,,,,815,,,,,,,,,,,,,,,,,,,,,,,,,
STP1529-EB-Zirconium in the Nuclear Industry_16th Volume_011_chunk1,374,"The logs are machined to produce hollow billets, which are extruded at $8 1 5 ^ { \circ } \mathrm { C }$ and cold worked $27 \%$ to produce tubes that are $6 \mathrm { m }$ long with an outside diameter of $1 1 . 2 \mathrm { c m }$ .",Zr-2.5Nb,tubes,cold worked,,"{'value': 97.5, 'unit': 'wt%'}",,"{'value': 2.5, 'unit': 'wt%'}",,,,,,,,,,,,,,,,,,,,,,,,,,,,,,,,,,,,,,,27,%
STP1529-EB-Zirconium in the Nuclear Industry_16th Volume_011_chunk3,text,"The autoclaves were operated for 150 day exposure intervals for a total test time of 450 days or 600 days at 300°C (except Tube A, which had a total test time of 1200 days exposure) and ~1800 days at 335°C (except for Tube A with 1500 days exposure and Tube F with 600 days exposure).",,,,autoclave corrosion test,,,,,,,,,,,,,,,,,,335.0,,,,,,,,,,,,,,,,,,,,,,43200.0,h,,
STP1529-EB-Zirconium in the Nuclear Industry_16th Volume_011_chunk3,text,The loop was designed to perform aqueous corrosion tests within the temperature range of 250-335°C,,,,aqueous corrosion test,,,,,,,,,,,,,,,,,,,heavy water,,,,,,,,,,,,,,,,,,,,,250.0–335.0,°C,,
STP1529-EB-Zirconium in the Nuclear Industry_16th Volume_011_chunk3,text,The out-of-flux component of the test was conducted using an autoclave at a temperature of 335°C,,,,out-of-flux corrosion test,,,,,,,,,,,,,,,,,,335.0,heavy water,,,,,,,,,,,,,,,,,,,,,335.0,°C,,
STP1529-EB-Zirconium in the Nuclear Industry_16th Volume_011_chunk3,text,a small piece (~0.1-0.4 g) of each was sectioned using a saw,,coupon,sectioning,,,,,,,,,,,,,,,,,,,,,,,,,,,,,,,,,,,,,,,,,,,,
STP1529-EB-Zirconium in the Nuclear Industry_16th Volume_011_chunk3,text,oxygen and deuterium pickup was a linear function of exposure time for each pressure tube,,pressure tube,,corrosion test,,,,,,,,,,,,,,,,,,,,,,,,,,,,,,,,,,,,,,,,linear,,,
STP1529-EB-Zirconium in the Nuclear Industry_16th Volume_011_chunk3,text,"At 300°C, the oxygen pickup rate for the front- and back-end specimens is the same for the majority of the tubes",,"front-end, back-end",,corrosion test,,,,,,,,,,,,,,,,,,300.0,,,,,,,,,,,,,,,,,,,,,,same,,,
STP1529-EB-Zirconium in the Nuclear Industry_16th Volume_011_chunk3,text,"Three tubes (A, K, and N) show that the oxygen pickup rate at the front end is higher than for the back end",,front-end,,corrosion test,,,,,,,,,,,,,,,,,,300.0,,,,,,,,,,,,,,,,,,,,,,higher,,,
STP1529-EB-Zirconium in the Nuclear Industry_16th Volume_011_chunk3,text,"At 335°C, the oxygen pickup rate for the front-end specimens is greater than for the back-end specimens",,front-end,,corrosion test,,,,,,,,,,,,,,,,,,335.0,,,,,,,,,,,,,,,,,,,,,,greater,,,
STP1529-EB-Zirconium in the Nuclear Industry_16th Volume_011_chunk4,table,"Tube C, Front-End Oxygen Pickup Rate (mg/dm²/year), 13.3",,,,,,,,,,,,,,,,,,,,,,,,,,,,,,,,,,,,,,,,,,,,13.3,mm/y,,
STP1529-EB-Zirconium in the Nuclear Industry_16th Volume_011_chunk5,Table 8,Oxygen pickup rate at 335°C (Halden out-flux) (mg/dm²/year),,coupon,,Halden out-flux,,,,,,,,,,,,,,,,,,335,,,,,,,,,,,,,,,,,,,,,,18.81,mm/y,,
STP1529-EB-Zirconium in the Nuclear Industry_16th Volume_011_chunk5,Table 8,[Fe] (ppm wt),,coupon,,,,,,,,,,,,,,,,,,,,,,,,,,,,,,,,,,,,,,,,,,778,ppm,,
STP1529-EB-Zirconium in the Nuclear Industry_16th Volume_011_chunk6,Fig. 8,Transmission electron microscopy images of the oxide film formed on Zr$2 . 5 \mathrm { N b }$ pressure tube material shows long channels of porosity formed on either side of the corroded $\beta { - } Z \mathbf { r }$ phase,Zr-2.5Nb,pressure tube material,corroded,Transmission electron microscopy,"{'value': 97.5, 'unit': 'wt%'}",,"{'value': 2.5, 'unit': 'wt%'}",,,,,,,,,,,,,,,,,,,,,,,,,,,,,,,,,,,,,,,,
STP1529-EB-Zirconium in the Nuclear Industry_16th Volume_011_chunk6,Fig. 7,The central idea behind the model for deuterium ingress is the development of interconnected channel or ribbon porosity forming along prior $\alpha / \beta$ boundaries that may extend from the free surface to the oxide/metal interface,Zr-2.5Nb,pressure tubes,oxidized,,"{'value': 97.5, 'unit': 'wt%'}",,"{'value': 2.5, 'unit': 'wt%'}",,,,,,,,,,,,,,,,,,,,,,,,,,,,,,,,,,,,,,,,
STP1529-EB-Zirconium in the Nuclear Industry_16th Volume_011_chunk6,393,Previous studies have shown that beta-quenched tubes have a lower corrosion rate than non-beta-quenched tubes,Zr-2.5Nb,tubes,beta-quenched,corrosion test,"{'value': 97.5, 'unit': 'wt%'}",,"{'value': 2.5, 'unit': 'wt%'}",,,,,,,,,,,,,,,,,,,,,,,,,,,,,,,,,,,,,,,,
STP1529-EB-Zirconium in the Nuclear Industry_16th Volume_011_chunk7,395,The $\mathscr { X }$ -grains tend to have basal poles distributed within $3 0 ^ { \circ }$ of the transverse direction in the radial-transverse plane,,X-grains,,,,,,,,,,,,,,,,,,,,,,,,,,,,,,,,,,,,30,°,,,,,,,,
STP1529-EB-Zirconium in the Nuclear Industry_16th Volume_011_chunk7,395,Self-diffusion and diffusion of impurities in $\alpha { - } Z \mathrm { r }$ are anisotropic with diffusion parallel to the c-axis being faster than diffusion parallel to the a-axis,α-Zr,,,diffusion,,,,,,,,,,,,,,,,,,,,,,,,,,,,,,,,,,,,,,,,,,,
STP1529-EB-Zirconium in the Nuclear Industry_16th Volume_011_chunk7,395,Diffusion is slowest in the basal plane,α-Zr,,,diffusion,,,,,,,,,,,,,,,,,,,,,,,,,,,,,,,,,,,,,,,,,,,
STP1529-EB-Zirconium in the Nuclear Industry_16th Volume_011_chunk7,395,tubes with a higher number of basal planes oriented in the radial direction should have lower oxygen and deuterium pickup,,tube,,pickup,,,,,,,,,,,,,,,,,,,,,,,,,,,,,,,,,,,,,,,,,,,
STP1529-EB-Zirconium in the Nuclear Industry_16th Volume_011_chunk7,395,Tube F Front: Relatively uniform small α-grains; uniform α/β boundaries,,Tube F front,,microstructural analysis,,,,,,,,,,,,,,,,,,,,,,,,,,,,,,,,,,,,,,,,,,,
STP1529-EB-Zirconium in the Nuclear Industry_16th Volume_011_chunk7,395,Tube F Back: Relatively uniform small α-grains; uniform α/β boundaries,,Tube F back,,microstructural analysis,,,,,,,,,,,,,,,,,,,,,,,,,,,,,,,,,,,,,,,,,,,
STP1529-EB-Zirconium in the Nuclear Industry_16th Volume_011_chunk7,395,Tube G Front: Large α-grains; some coarse α-grains; curly α/β boundaries,,Tube G front,,microstructural analysis,,,,,,,,,,,,,,,,,,,,,,,,,,,,,,,,,,,,,,,,,,,
STP1529-EB-Zirconium in the Nuclear Industry_16th Volume_011_chunk7,395,Tube G Back: Mixture of small platelet like α-grains with a few coarse α-grains; small areas of curly α/β boundaries but mostly uniform α/β boundaries,,Tube G back,,microstructural analysis,,,,,,,,,,,,,,,,,,,,,,,,,,,,,,,,,,,,,,,,,,,
STP1529-EB-Zirconium in the Nuclear Industry_16th Volume_011_chunk7,395,Tube H Front: Coarse α-grains; large amount of Widmanstätten structure; mostly uniform α/β boundaries,,Tube H front,,microstructural analysis,,,,,,,,,,,,,,,,,,,,,,,,,,,,,,,,,,,,,,,,,,,
STP1529-EB-Zirconium in the Nuclear Industry_16th Volume_011_chunk7,395,Tube H Back: Mixture of coarse and fine α-grains; small areas of Widmanstätten structure; mostly uniform α/β boundaries,,Tube H back,,microstructural analysis,,,,,,,,,,,,,,,,,,,,,,,,,,,,,,,,,,,,,,,,,,,
STP1529-EB-Zirconium in the Nuclear Industry_16th Volume_011_chunk7,395,Tube I Front: Relatively uniform large α-grains; mostly uniform α/β boundaries,,Tube I front,,microstructural analysis,,,,,,,,,,,,,,,,,,,,,,,,,,,,,,,,,,,,,,,,,,,
STP1529-EB-Zirconium in the Nuclear Industry_16th Volume_011_chunk7,395,Tube I Back: Mixture of coarse and fine α-grains; mostly uniform α/β boundaries,,Tube I back,,microstructural analysis,,,,,,,,,,,,,,,,,,,,,,,,,,,,,,,,,,,,,,,,,,,
STP1529-EB-Zirconium in the Nuclear Industry_16th Volume_011_chunk7,395,Tube J Front: Large α-grains; small amounts of Widmanstätten structure; regions of curly α/β boundaries,,Tube J front,,microstructural analysis,,,,,,,,,,,,,,,,,,,,,,,,,,,,,,,,,,,,,,,,,,,
STP1529-EB-Zirconium in the Nuclear Industry_16th Volume_011_chunk7,395,Tube J Back: Small α-grains; small amounts of Widmanstätten structure; uniform α/β boundaries,,Tube J back,,microstructural analysis,,,,,,,,,,,,,,,,,,,,,,,,,,,,,,,,,,,,,,,,,,,
STP1529-EB-Zirconium in the Nuclear Industry_16th Volume_011_chunk7,395,Tube K Front: Large α grains; curly α/β boundaries; coarse βZr phase,,Tube K front,,microstructural analysis,,,,,,,,,,,,,,,,,,,,,,,,,,,,,,,,,,,,,,,,,,,
STP1529-EB-Zirconium in the Nuclear Industry_16th Volume_011_chunk7,395,Tube K Back: Mixture of large and small α-grains; curly α/β boundaries,,Tube K back,,microstructural analysis,,,,,,,,,,,,,,,,,,,,,,,,,,,,,,,,,,,,,,,,,,,
STP1529-EB-Zirconium in the Nuclear Industry_16th Volume_011_chunk7,395,Tube L Front: Large α-grains; moderate amount of Widmanstätten structure; uniform α/β boundaries; coarse βZr phase,,Tube L front,,microstructural analysis,,,,,,,,,,,,,,,,,,,,,,,,,,,,,,,,,,,,,,,,,,,
STP1529-EB-Zirconium in the Nuclear Industry_16th Volume_011_chunk7,395,"Tube L Back: Fine α-grains; mostly uniform α/β boundaries, some curly regions",,Tube L back,,microstructural analysis,,,,,,,,,,,,,,,,,,,,,,,,,,,,,,,,,,,,,,,,,,,
STP1529-EB-Zirconium in the Nuclear Industry_16th Volume_011_chunk9,402,deuterium pickup rates were similar both in and out-of-flux,,coupons,corrosion test,corrosion test,,,,,,,,,,,,,,,,,,,,,,,,,,,,,,,,,,,,,,,,,,,
STP1529-EB-Zirconium in the Nuclear Industry_16th Volume_011_chunk9,402,"After more than 500 days exposure, the percent theoretical uptake tended to be lower for back end coupons than for front-ends",,"back end coupons, front end coupons",corrosion test,corrosion test,,,,,,,,,,,,,,,,,,,,,,,,500,,,,,,,,,,,,,,,,,,,
STP1529-EB-Zirconium in the Nuclear Industry_16th Volume_011_chunk9,402,"For the front end specimens, the percent theoretical uptake was higher out-of-flux than in-flux",,front end specimens,corrosion test,corrosion test,,,,,,,,,,,,,,,,,,,,,,,,,,,,,,,,,,,,,,,,,,,
STP1529-EB-Zirconium in the Nuclear Industry_16th Volume_011_chunk9,402,The back end specimens showed lower percent theoretical uptake out-of-flux than in-flux,,back end specimens,corrosion test,corrosion test,,,,,,,,,,,,,,,,,,,,,,,,,,,,,,,,,,,,,,,,,,,
STP1529-EB-Zirconium in the Nuclear Industry_16th Volume_011_chunk9,402,"For tubes fabricated prior to ~2002, the average carbon content in the pressure tubes is 125 ppm",Zr-2.5Nb,pressure tubes,fabrication,,,,,,,,,,,,,,,"{'value': 125.0, 'unit': 'ppm'}",,,,,,,,,,,,,,,,,,,,,,,,,,125.0,ppm,,
STP1529-EB-Zirconium in the Nuclear Industry_16th Volume_011_chunk9,402,for the out-of-flux tests the % Nb values should increase due to thermal decomposition of the beta phase,Zr-2.5Nb,,out-of-flux corrosion test,corrosion test,,,,,,,,,,,,,,,,,,,,,,,,,,,,,,,,,,,,,,,,,,,
STP1529-EB-Zirconium in the Nuclear Industry_16th Volume_011_chunk9,402,there was a statistically significant difference in oxygen pickup rate between front and back end specimens tested in static autoclaves,,"front end specimens, back end specimens",corrosion test,static autoclave test,,,,,,,,,,,,,,,,,,,,,,,,,,,,,,,,,,,,,,,,,,,
STP1529-EB-Zirconium in the Nuclear Industry_16th Volume_011_chunk9,402,the difference in oxygen pickup rate was not statistically significant for specimens tested both in- and out-of-flux at Halden,,specimens,corrosion test,"in-flux test, out-of-flux test",,,,,,,,,,,,,,,,,,,,,,,,,,,,,,,,,,,,,,,,,,,
STP1529-EB-Zirconium in the Nuclear Industry_16th Volume_011_chunk9,402,"The ranges of concentrations tested were: 30-300 μg/g C, 50-3000 μg/g Fe, 50-1000 μg/g Cr and 10-500 μg/g Si",Zr-2.5Nb-Fe/C/Si/Cr,micro pressure tubes,fabrication,,,,,"{'value_min': 50.0, 'value_max': 3000.0, 'unit': 'ppm'}","{'value_min': 50.0, 'value_max': 1000.0, 'unit': 'ppm'}",,,,,,,,,"{'value_min': 30.0, 'value_max': 300.0, 'unit': 'ppm'}",,,"{'value_min': 10.0, 'value_max': 500.0, 'unit': 'ppm'}",,,,,,,,,,,,,,,,,,,,,,,,,,
STP1529-EB-Zirconium in the Nuclear Industry_16th Volume_011_chunk9,402,"Tube F has the lowest Fe - 440 μg/g), lowest C ( - 70 μg/g) and highest % Nb in the beta phase of all of the tubes studies",Zr-2.5Nb,Tube F,,,,,,"{'value': 440.0, 'unit': 'ppm'}",,,,,,,,,,,,,,,,,,,,,,,,,,,,,,,,,,,,440.0,ppm,,
STP1529-EB-Zirconium in the Nuclear Industry_16th Volume_011_chunk10,404,"Table 1 summarizes the chemical composition of the alloys: Zry-2, GNF-Ziron, and VB.",VB,,,,,"{'value': 0.5, 'unit': 'wt%'}",,"{'value': 0.5, 'unit': 'wt%'}","{'value': 1.0, 'unit': 'wt%'}","{'value': None, 'unit': 'wt%'}",,,,,,,,,,,,,,,,,,,,,,,,,,,,,,,,,,,,,
STP1529-EB-Zirconium in the Nuclear Industry_16th Volume_011_chunk11,text,The out-of-pile tests were carried out in two different corrosion environments of high temperature steam at $4 0 0 ^ { \circ } \mathrm { C }$ and $1 M$ LiOH-containing water at $2 9 0 ^ { \circ } \mathrm { C }$,,,corrosion,corrosion test,,,,,,,,,,,,,,,,,,400.0,steam,,,,,,,,,,,,,,,,,,,,,,,,
STP1529-EB-Zirconium in the Nuclear Industry_16th Volume_011_chunk11,text,The out-of-pile tests were carried out in two different corrosion environments of high temperature steam at $4 0 0 ^ { \circ } \mathrm { C }$ and $1 M$ LiOH-containing water at $2 9 0 ^ { \circ } \mathrm { C }$,,,corrosion,corrosion test,,,,,,,,,,,,,,,,,,290.0,1M LiOH-containing water,,,,,,,,,,,,,,,,,,,,,,,,
STP1529-EB-Zirconium in the Nuclear Industry_16th Volume_011_chunk11,text,"After measuring weight gain, the hydrogen contents of the specimens were analyzed by the hot vacuum extraction method.",,corroded,analysis,hydrogen analysis,,,,,,,,,,,,,,,,,,,,,,,,,,,,,,,,,,,,,,,,,,,
STP1529-EB-Zirconium in the Nuclear Industry_16th Volume_011_chunk11,text,Oxide layer thickness was calculated from the relationship of $1 4 . 6 \mathrm { m g } / \mathrm { d m } ^ { 2 }$ weight for $1 \mu \mathrm m$ of oxide.,,,calculation,calculation,,,,,,,,,,,,,,,,,,,,,,,,,,,,,,,,,,,,,,,,1.0,um,,
STP1529-EB-Zirconium in the Nuclear Industry_16th Volume_011_chunk11,text,"Crosssectional bulk specimens for SEM observations, and EPMA and SIMS analyses were prepared by using a cross-sectional polisher of the JEOL SM-09010 with an Ar ion beam of $4 ~ \mathrm { k V }$",,cross-sectional bulk,specimen preparation,SEM/EPMA/SIMS preparation,,,,,,,,,,,,,,,,,,,,,,,,,Ar ion beam,,,,,,,,,,,,,,,,,,
STP1529-EB-Zirconium in the Nuclear Industry_16th Volume_011_chunk11,text,"Cross-sectional oxide specimens for TEM and STEM examinations were done by a focused ion beam method with the Hitachi FB-2100, using a $\mathrm { G a ^ { + } }$ ion beam of $4 0 \mathrm { k V }$ .",,cross-sectional oxide,specimen preparation,TEM/STEM preparation,,,,,,,,,,,,,,,,,,,,,,,,,Ga+ ion beam,,,,,,,,,,,,,,,,,,
STP1529-EB-Zirconium in the Nuclear Industry_16th Volume_011_chunk12,table,"Zry-2, Steam at 400°, Time (Day) 20, Hydrogen (ppm) 74",Zry-2,,corrosion,corrosion,,,,,,,,,,,,,,,,,,400,steam,,,,,480,,,,,,,,,,,,,,,,74,ppm,,
STP1529-EB-Zirconium in the Nuclear Industry_16th Volume_011_chunk12,table,"Zry-2, Steam at 400°, Time (Day) 42, Weight Gain (mg/dm²) 40",Zry-2,,corrosion,corrosion,,,,,,,,,,,,,,,,,,400,steam,,,,,1008,,,,,,,,,,,,,,,,40,mg/dm²,,
STP1529-EB-Zirconium in the Nuclear Industry_16th Volume_011_chunk12,table,"Zry-2, Steam at 400°, Time (Day) 70, Weight Gain (mg/dm²) 61",Zry-2,,corrosion,corrosion,,,,,,,,,,,,,,,,,,400,steam,,,,,1680,,,,,,,,,,,,,,,,61,mg/dm²,,
STP1529-EB-Zirconium in the Nuclear Industry_16th Volume_011_chunk12,table,"Zry-2, Steam at 400°, Time (Day) 105, Weight Gain (mg/dm²) 66",Zry-2,,corrosion,corrosion,,,,,,,,,,,,,,,,,,400,steam,,,,,2520,,,,,,,,,,,,,,,,66,mg/dm²,,
STP1529-EB-Zirconium in the Nuclear Industry_16th Volume_011_chunk12,table,"Zry-2, LiOH water at 290°, Time (Day) 1, Weight Gain (mg/dm²) 20",Zry-2,,corrosion,corrosion,,,,,,,,,,,,,,,,,,290,LiOH water,,,,,24,,,,,,,,,,,,,,,,20,mg/dm²,,
STP1529-EB-Zirconium in the Nuclear Industry_16th Volume_011_chunk12,table,"Zry-2, LiOH water at 290°, Time (Day) 3, Weight Gain (mg/dm²) 41",Zry-2,,corrosion,corrosion,,,,,,,,,,,,,,,,,,290,LiOH water,,,,,72,,,,,,,,,,,,,,,,41,mg/dm²,,
STP1529-EB-Zirconium in the Nuclear Industry_16th Volume_011_chunk13,p.413,"The tetragonal fraction at the metal/oxide interface ranges from 50% to 90%, depending on alloy variation",Zry-2,corroded,corrosion,Raman spectroscopy,,,,,,,,,,,,,,,,,,400.0,steam,,,,,240.0,,,,,,,,300.0–1700.0,MPa,,,,,,,50.0–90.0,%,,
STP1529-EB-Zirconium in the Nuclear Industry_16th Volume_011_chunk14,text,"SIMS mappings of alloy elements iron, chromium, nickel, and tin were made using the NanoSIMS system with a spatial resolution of $5 0 ~ \mathrm { { n m } }$ .",,,SIMS mapping,SIMS,,,,,,,,,,,,,,,,,,,,,,,,,,,,,,,,,,,,,,,,,,,
STP1529-EB-Zirconium in the Nuclear Industry_16th Volume_011_chunk14,text,"five secondary ions of $^ { 1 6 } 0$ , $^ { 5 8 } \mathrm { N i }$ , $^ { 5 2 } \mathrm { C r } ^ { 1 6 } \mathrm { O }$ , $^ { 5 6 } \mathrm { F e } ^ { 1 6 } \mathrm { O }$ , and $^ { 1 2 0 } { \bf S n } ^ { 1 6 } \mathrm { \bar O }$ were recorded simultaneously for $2 9 0 ^ { \circ } \mathrm { C }$ LiOH water (oxide: $2 . 9 \mu \mathrm { m }$ and $4 0 0 ^ { \circ } \mathrm { C }$ steam $( 2 . 7 \mu \mathrm { m } )$ corroded Zry-2 specimens, and $4 0 0 ^ { \circ } \mathrm { C }$ steam corroded VB specimens $( 3 . 3 \mu \mathrm { m } )$ .",Zry-2,corroded,corrosion,SIMS,,,,,,,,,,,,,,,,,,290.0,LiOH water,,,,,,,,,,,,,,,,,,,,,2.9,μm,,
STP1529-EB-Zirconium in the Nuclear Industry_16th Volume_011_chunk14,text,"five secondary ions of $^ { 1 6 } 0$ , $^ { 5 8 } \mathrm { N i }$ , $^ { 5 2 } \mathrm { C r } ^ { 1 6 } \mathrm { O }$ , $^ { 5 6 } \mathrm { F e } ^ { 1 6 } \mathrm { O }$ , and $^ { 1 2 0 } { \bf S n } ^ { 1 6 } \mathrm { \bar O }$ were recorded simultaneously for $2 9 0 ^ { \circ } \mathrm { C }$ LiOH water (oxide: $2 . 9 \mu \mathrm { m }$ and $4 0 0 ^ { \circ } \mathrm { C }$ steam $( 2 . 7 \mu \mathrm { m } )$ corroded Zry-2 specimens, and $4 0 0 ^ { \circ } \mathrm { C }$ steam corroded VB specimens $( 3 . 3 \mu \mathrm { m } )$ .",Zry-2,corroded,corrosion,SIMS,,,,,,,,,,,,,,,,,,400.0,steam,,,,,,,,,,,,,,,,,,,,,2.7,μm,,
STP1529-EB-Zirconium in the Nuclear Industry_16th Volume_011_chunk14,Fig. 8 caption,FIG. 8—SIMS secondary ion images for Zry-2 corroded in $2 9 0 ^ { \circ } C$ LiOH water for 3 days.,Zry-2,corroded,corrosion,SIMS,,,,,,,,,,,,,,,,,,290.0,LiOH water,,,,,72.0,,,,,,,,,,,,,,,,72.0,h,,
STP1529-EB-Zirconium in the Nuclear Industry_16th Volume_011_chunk15,Fig. 12,Depth profiles of deuterium concentration in oxides corroded in (a) 290°C LiOD-containing water for 40 h and (b) 400°C D2O steam for 15 days.,"Three alloys (Zry-2, GNF-Ziron, VB)",corroded,corrosion,NRA,,,,,,,,,,,,,,,,,,400.0,D2O steam,,,,,360.0,,,,,,,,,,,,,,,,1.5–1.7,μm,,
STP1529-EB-Zirconium in the Nuclear Industry_16th Volume_011_chunk15,Page 418,Their oxide thickness is in the range of 1.5-2.8 μm for the former oxides and 1.5-1.7 μm for the latter oxides.,"Three alloys (Zry-2, GNF-Ziron, VB)",corroded,corrosion,NRA,,,,,,,,,,,,,,,,,,290.0,LiOD-containing water,,,,,40.0,,,,,,,,,,,,,,,,1.5–2.8,μm,,
STP1529-EB-Zirconium in the Nuclear Industry_16th Volume_011_chunk16,Figure 13(a),deuterium profiles in the steam oxide specimen of GNF-Ziron with 1.7 μm oxide layer thickness,GNF-Ziron,steam oxide,corrosion,in situ diffusion experiment,,,,,,,,,,,,,,,,,,,steam,,,,,,,,,,,,,,,,,,,,,1.7,μm,,
STP1529-EB-Zirconium in the Nuclear Industry_16th Volume_011_chunk16,Figure 13(a),concentration near the oxide surface increases quickly and then approaches a constant value of the steady state,GNF-Ziron,steam oxide,corrosion,in situ diffusion experiment,,,,,,,,,,,,,,,,,,,steam,,,,,10000.0,,,,,,,,,,,,,,,,,,,
STP1529-EB-Zirconium in the Nuclear Industry_16th Volume_011_chunk16,Figure 13(a),double layer structure is demonstrated by the nearly flat profile in the outside region of about 0.7-0.8 μm and the steep non-steady state profile in the inside region of about 0.9 μm,GNF-Ziron,steam oxide,corrosion,in situ diffusion experiment,,,,,,,,,,,,,,,,,,,steam,,,,,11700.0,,,,,,,,,,,,,,,,,,,
STP1529-EB-Zirconium in the Nuclear Industry_16th Volume_011_chunk16,Figure 13(a),diffusion coefficient in the inside barrier layer is estimated to be 2.5×10^-14 cm²/s,GNF-Ziron,steam oxide,corrosion,in situ diffusion experiment,,,,,,,,,,,,,,,,,,,steam,,,,,26100.0,,,,,,,,,,,,,,,,2.5e-14,cm²/s,,
STP1529-EB-Zirconium in the Nuclear Industry_16th Volume_011_chunk16,Figure 13(b),deuterium profiles measured by the in situ diffusion experiments at 300°C for the VB oxide of 1.4 μm,VB,oxide,corrosion,in situ diffusion experiment,,,,,,,,,,,,,,,,,,300.0,,,,,,,,,,,,,,,,,,,,,,1.4,μm,,
STP1529-EB-Zirconium in the Nuclear Industry_16th Volume_011_chunk16,Figure 13(b),evaluated diffusion coefficients for the VB oxide are 1.3×10^-14 cm²/s at 29700 s,VB,oxide,corrosion,in situ diffusion experiment,,,,,,,,,,,,,,,,,,300.0,,,,,,29700.0,,,,,,,,,,,,,,,,1.3e-14,cm²/s,,
STP1529-EB-Zirconium in the Nuclear Industry_16th Volume_011_chunk16,Figure 13(b),evaluated diffusion coefficients for the VB oxide are 8.9×10^-15 cm²/s at 44100 s,VB,oxide,corrosion,in situ diffusion experiment,,,,,,,,,,,,,,,,,,300.0,,,,,,44100.0,,,,,,,,,,,,,,,,8.9e-15,cm²/s,,
STP1529-EB-Zirconium in the Nuclear Industry_16th Volume_011_chunk17,422,This order of the deuterium concentration for $\mathrm { Z r y } { - 2 } > \mathbf { G } \mathbf { N F } - \mathrm { Z i r o n } > \mathbf { V B }$ may correspond to the degree of degradation of grain boundaries in each sample.,GNF-Ziron,corroded in LiOD solution,corrosion,NRA,,,,,,,,,,,,,,,,,,,LiOD solution,,,,,,,,,,,,,,,,,,,,,,,,
STP1529-EB-Zirconium in the Nuclear Industry_16th Volume_011_chunk17,422,"Assuming that the grain size of ${ \bf Z } \mathrm { r } { \bf O } _ { 2 }$ is $3 0 \mathrm { n m }$ and the radius of $\mathrm { O H ^ { - } }$ ions is $0 . 4 \mathrm { n m }$ , the concentration of absorbed ions in the grain boundaries is $2 . 0 \times 1 0 ^ { 2 0 } \mathrm { c m } ^ { - 3 }$ .",,,,,,,,,,,,,,,,,,,,,,,,,,,,,,,,,,,,,,,,,,,,2e+20,m^-3,30.0,nm
STP1529-EB-Zirconium in the Nuclear Industry_16th Volume_011_chunk17,Fig. 14,FIG. 14—Thermodynamic assessment of $Z r O _ { 2 }$ LiOH $H _ { 2 } O$ aqueous system at $2 9 0 ^ { \circ } C$ by HSC Chemistry 5.1 code [25].,,,,thermodynamic assessment,,,,,,,,,,,,,,,,,,290.0,LiOH H2O aqueous system,,,,,,,,,,,,,,,,,,,,,290.0,°C,,
STP1529-EB-Zirconium in the Nuclear Industry_16th Volume_011_chunk17,423,"The oxygen potentials in the LiOH solutions calculated by the HSC Chemistry 5.1 code increase with higher LiOH concentrations, and they are $4 . 4 \times 1 0 ^ { - 6 }$ atm for $1 \times 1 0 ^ { - 4 } M$ LiOH solution and $1 . 4 \times 1 0 ^ { - 2 }$ atm for 1M LiOH solution.",,,,calculation,,,,,,,,,,,,,,,,,,,1e-4 M LiOH solution,,,,,,,,,,,,,,,,,,,,,4.4e-06,MPa,,
STP1529-EB-Zirconium in the Nuclear Industry_16th Volume_011_chunk18,Fig. 1(a),"the hydrogen absorption rate in the steam oxides follows the parabolic law during the pre-transition period, as shown in Fig. 1 ( a )",,steam oxides,pre-transition period,corrosion test,,,,,,,,,,,,,,,,,,,steam,,,,,,,,,,,,,,,,,,,,,,,,
STP1529-EB-Zirconium in the Nuclear Industry_16th Volume_011_chunk18,text,The oxidation rate followed the cubic law for the same specimens,,,,corrosion test,,,,,,,,,,,,,,,,,,,,,,,,,,,,,,,,,,,,,,,,0.4–1.0,μm,,
STP1529-EB-Zirconium in the Nuclear Industry_16th Volume_011_chunk18,text,the previous Raman mapping for the steam corroded Zry-2 indicated the stable tetragonal region of about 0.6-0.7 μm from the metal/oxide interface for the pre-transition steam oxide,Zry-2,steam corroded,pre-transition,Raman mapping,,,,,,,,,,,,,,,,,,,steam,,,,,,,,,,,,,,,,,,,,,0.6–0.7,μm,,
STP1529-EB-Zirconium in the Nuclear Industry_16th Volume_011_chunk18,Fig. 13,"the diffusion profiles of deuterium measured in the present NRA experiments for the pre-transition steam oxides of 1.4-1.7 μm distinctly demonstrate the presence of the barrier layer of about 0.8-0.9 μm for deuterium diffusion, as shown in Fig. 13",,pre-transition steam oxides,,NRA experiment,,,,,,,,,,,,,,,,,,,steam,,,,,,,,,,,,,,,,,,,,,0.8–0.9,μm,,
STP1529-EB-Zirconium in the Nuclear Industry_16th Volume_011_chunk19,text,Specimens were corroded in two different test environments of 400°C steam and 1M LiOH water at 290°C,,corroded,corrosion,corrosion test,,,,,,,,,,,,,,,,,,290.0,1M LiOH water,,,,,,,,,,,,,,,,,,,,,50.0–100.0,nm,,
STP1529-EB-Zirconium in the Nuclear Industry_16th Volume_011_chunk19,text,The hydrogen absorption rate in the LiOH water corrosion tests was considerably higher compared to that in the steam corrosion tests,,corroded,corrosion,corrosion test,,,,,,,,,,,,,,,,,,400.0,steam,,,,,,,,,,,,,,,,,,,,,1.4–1.7,μm,,
STP1529-EB-Zirconium in the Nuclear Industry_16th Volume_011_chunk19,text,The diffusion coefficient of deuterium in the VB barrier oxide was roughly half of that in the GNF-Ziron oxide,VB,oxide,corrosion,diffusion test,,"{'value': 0.5, 'unit': 'wt%'}",,"{'value': 0.5, 'unit': 'wt%'}","{'value': 1.0, 'unit': 'wt%'}",,,,,,,,,,,,,,,,,,,,,,,,,,,,,,,,,,,,,,
STP1529-EB-Zirconium in the Nuclear Industry_16th Volume_011_chunk20,428,Distinguished preferential dissolution of iron into the oxide matrix from the SPPs was evidenced,,oxide matrix,dissolution,,,,,,,,,,,,,,,,,,,,,,,,,,,,,,,,,,,,,,,,,,,,
STP1529-EB-Zirconium in the Nuclear Industry_16th Volume_011_chunk20,428,the dissolution of chromium and nickel was very limited,,,dissolution,,,,,,,,,,,,,,,,,,,,,,,,,,,,,,,,,,,,,,,,,,,,
STP1529-EB-Zirconium in the Nuclear Industry_16th Volume_011_chunk20,428,"These two elements had a tendency to exist as precipitates, chromium mainly as oxide, and nickel mainly as metal",,precipitate,,,,,,,,,,,,,,,,,,,,,,,,,,,,,,,,,,,,,,,,,,,,,
STP1529-EB-Zirconium in the Nuclear Industry_16th Volume_011_chunk21,430,"The dissolved Fe, especially in the region near the M/O interface, would play an important role to suppress hydrogen diffusion.",,oxide,corrosion,,,,,,,,,,,,,,,,,,,,,,,,,,,,,,,,,,,,,,,,,,,,
STP1529-EB-Zirconium in the Nuclear Industry_16th Volume_011_chunk22,text,"There was a distinct difference in grain structure between 1 M LiOHwater and steam oxides. In the former oxide, well-developed networks of degraded grain boundaries of $2 0 { - } 3 0 ~ \mathrm { n m }$ equiaxed grains were entirely observed, while in the latter oxide columnar grain structure was mainly recognized.",,oxide,corrosion,microstructural_observation,,,,,,,,,,,,,,,,,,,1 M LiOH water,,,,,,,,,,,,,,,,,,,,,20.0–30.0,nm,,
STP1529-EB-Zirconium in the Nuclear Industry_16th Volume_011_chunk22,text,"There was a distinct difference in grain structure between 1 M LiOHwater and steam oxides. In the former oxide, well-developed networks of degraded grain boundaries of $2 0 { - } 3 0 ~ \mathrm { n m }$ equiaxed grains were entirely observed, while in the latter oxide columnar grain structure was mainly recognized.",,oxide,corrosion,microstructural_observation,,,,,,,,,,,,,,,,,,,steam,,,,,,,,,,,,,,,,,,,,,,,,
STP1529-EB-Zirconium in the Nuclear Industry_16th Volume_011_chunk22,text,We have confirmed the deuterium concentration in the oxides corroded in LiOD-containing $\mathrm { D } _ { 2 } \mathrm { O }$ water $( 2 9 0 ^ { \circ } \mathrm { C } \times 4 0 \mathrm { h } )$ and $\mathrm { D } _ { 2 } \mathrm { O }$ steam $4 0 0 ^ { \circ } \mathrm { C } \times 1 5$ d) by using a nuclear reaction analysis.,,oxide,corrosion,nuclear_reaction_analysis,,,,,,,,,,,,,,,,,,290.0,LiOD-containing D2O water,,,,,40.0,,,,,,,,,,,,,,,,3e+19–1e+20,cm^-3,,
STP1529-EB-Zirconium in the Nuclear Industry_16th Volume_011_chunk22,text,We have confirmed the deuterium concentration in the oxides corroded in LiOD-containing $\mathrm { D } _ { 2 } \mathrm { O }$ water $( 2 9 0 ^ { \circ } \mathrm { C } \times 4 0 \mathrm { h } )$ and $\mathrm { D } _ { 2 } \mathrm { O }$ steam $4 0 0 ^ { \circ } \mathrm { C } \times 1 5$ d) by using a nuclear reaction analysis.,,oxide,corrosion,nuclear_reaction_analysis,,,,,,,,,,,,,,,,,,400.0,D2O steam,,,,,360.0,,,,,,,,,,,,,,,,1e+20–3e+20,cm^-3,,
STP1529-EB-Zirconium in the Nuclear Industry_16th Volume_011_chunk22,text,The detection limit of the FTIR system is considered to be lower than above values.,,,,FTIR,,,,,,,,,,,,,,,,,,,,,,,,,,,,,,,,,,,,,,,,1.0,mm,,
STP1529-EB-Zirconium in the Nuclear Industry_16th Volume_011_chunk22,text,"We detected OH bonds only in the LiOH-water oxide, never in the steam oxide.",,oxide,corrosion,FTIR,,,,,,,,,,,,,,,,,,,LiOH water,,,,,,,,,,,,,,,,,,,,,,,,
STP1529-EB-Zirconium in the Nuclear Industry_16th Volume_011_chunk22,text,The oxide layer thickness of the three alloys used for the Raman examinations was 1.41.7 mm of the pre-transition condition.,,oxide,corrosion,Raman_examination,,,,,,,,,,,,,,,,,,,,,,,,,,,,,,,,,,,,,,,,1.4–1.7,mm,,
STP1529-EB-Zirconium in the Nuclear Industry_16th Volume_011_chunk23,435,"The number of the thermal cycling was five, while the holding time at 663 K was 1 h for each cycle and 5 h in total.",Zircaloy-2,thermally cycled,thermal cycling,,,,,,,,,,,,,,,,,,,,,,,,,,,,,,,,,,,,,,,,,,,5.0,h
STP1529-EB-Zirconium in the Nuclear Industry_16th Volume_011_chunk23,Table 1,"Sn wt %: 1.35, Fe wt %: 0.17, Cr wt%: 0.11, Ni wt%: 0.06, 0 ppm: 1200, C ppm: 140, Si ppm: 92, H ppm: <3, N ppm: 21",Zircaloy-2,,,,,"{'value': 1.35, 'unit': 'wt%'}",,"{'value': 0.17, 'unit': 'wt%'}","{'value': 0.11, 'unit': 'wt%'}","{'value': 0.06, 'unit': 'wt%'}",,,,,"{'value': 1200.0, 'unit': 'ppm'}",,,"{'value': 140.0, 'unit': 'ppm'}","{'value_max': 3.0, 'unit': 'ppm'}","{'value': 21.0, 'unit': 'ppm'}","{'value': 92.0, 'unit': 'ppm'}",,,,,,,,,,,,,,,35.0,°,,,,,,,,,,
STP1529-EB-Zirconium in the Nuclear Industry_16th Volume_011_chunk23,Table 3,"Temperature (K): 523, CWa (MPa): 610, 723KSRb (MPa): 540, 783KSR (MPa): 320",Zircaloy-2,Cold-worked,,tensile test,,,,,,,,,,,,,,,,,,,,,,,,,,,,,,,,610.0,MPa,,,,,,,,,,
STP1529-EB-Zirconium in the Nuclear Industry_16th Volume_011_chunk23,Table 3,"Temperature (K): 523, CWa (MPa): 610, 723KSRb (MPa): 540, 783KSR (MPa): 320",Zircaloy-2,Stress relieved at 723K,,tensile test,,,,,,,,,,,,,,,,,,,,,,,,,,,,,,,,540.0,MPa,,,,,,,,,,
STP1529-EB-Zirconium in the Nuclear Industry_16th Volume_011_chunk23,Table 3,"Temperature (K): 523, CWa (MPa): 610, 723KSRb (MPa): 540, 783KSR (MPa): 320",Zircaloy-2,Stress relieved at 783K,,tensile test,,,,,,,,,,,,,,,,,,,,,,,,,,,,,,,,320.0,MPa,,,,,,,,,,
STP1529-EB-Zirconium in the Nuclear Industry_16th Volume_011_chunk23,Table 3,"Temperature (K): 548, CWa (MPa): 600, 723KSRb (MPa): 520, 783KSR (MPa): 310",Zircaloy-2,Cold-worked,,tensile test,,,,,,,,,,,,,,,,,,,,,,,,,,,,,,,,600.0,MPa,,,,,,,,,,
STP1529-EB-Zirconium in the Nuclear Industry_16th Volume_011_chunk23,Table 3,"Temperature (K): 548, CWa (MPa): 600, 723KSRb (MPa): 520, 783KSR (MPa): 310",Zircaloy-2,Stress relieved at 723K,,tensile test,,,,,,,,,,,,,,,,,,,,,,,,,,,,,,,,520.0,MPa,,,,,,,,,,
STP1529-EB-Zirconium in the Nuclear Industry_16th Volume_011_chunk23,Table 3,"Temperature (K): 548, CWa (MPa): 600, 723KSRb (MPa): 520, 783KSR (MPa): 310",Zircaloy-2,Stress relieved at 783K,,tensile test,,,,,,,,,,,,,,,,,,,,,,,,,,,,,,,,310.0,MPa,,,,,,,,,,
STP1529-EB-Zirconium in the Nuclear Industry_16th Volume_011_chunk24,FIG. 3,Schematics showing a process of taking a ring specimen from a Zircaloy-2 tube with a pre-crack on its outer surface. (a) Zircaloy-2 tube with a pre-crack on an outer surface and (b) ring specimen cut from the tube.,Zircaloy-2,"tube, ring specimen",cut from tube,,,,,,,,,,,,,,,,,,,,,,,,,,,,,,,,,,,,,,,,,,,,
STP1529-EB-Zirconium in the Nuclear Industry_16th Volume_011_chunk24,TABLE 4,"Sample Number: C1, Hydrogen Concentrationa (ppm): 93, Hydride Distribution: cb, Heat Treatment: CWc, Depth of Pre-Crack (μm): 56, Test Temperature (K): 523",Zry-2,,CWc,,,,,,,,,,,,,,,,,,,,,,,,,,,,,,,,,,,,,,,,,93.0,ppm,,
STP1529-EB-Zirconium in the Nuclear Industry_16th Volume_011_chunk24,TABLE 4,"Sample Number: C1, Hydrogen Concentrationa (ppm): 93, Hydride Distribution: cb, Heat Treatment: CWc, Depth of Pre-Crack (μm): 56, Test Temperature (K): 523",Zry-2,Circumferentially hydrided,CWc,,,,,,,,,,,,,,,,,,,,,,,,,,,,,,,,,,,,,,,,,56.0,μm,,
STP1529-EB-Zirconium in the Nuclear Industry_16th Volume_011_chunk24,TABLE 4,"Sample Number: C3, Hydrogen Concentrationa (ppm): 93, Hydride Distribution: C, Heat Treatment: CW, Depth of Pre-Crack (μm): 30, Test Temperature (K): 548",Zry-2,,CW,,,,,,,,,,,,,,,,,,,,,,,,,,,,,,,,,,,,,,,,,93.0,ppm,,
STP1529-EB-Zirconium in the Nuclear Industry_16th Volume_011_chunk24,TABLE 4,"Sample Number: C3, Hydrogen Concentrationa (ppm): 93, Hydride Distribution: C, Heat Treatment: CW, Depth of Pre-Crack (μm): 30, Test Temperature (K): 548",Zry-2,Circumferentially hydrided,CW,,,,,,,,,,,,,,,,,,,,,,,,,,,,,,,,,,,,,,,,,30.0,μm,,
STP1529-EB-Zirconium in the Nuclear Industry_16th Volume_011_chunk24,Text,Ring tensile tests at a slow constant displacement rate were carried out in the SEM chamber and the crack propagation in the radial direction was continuously observed and recorded. The test temperatures were 523 and $5 4 8 ~ \mathrm { K }$ while the cross head displacement rate was $2 \mu \mathrm { m / m i n }$ .,,,,Ring tensile test,,,,,,,,,,,,,,,,,,274.85,,,3.333e-08,,,,,,,,,,,,,,,,,,,,,,
STP1529-EB-Zirconium in the Nuclear Industry_16th Volume_011_chunk24,Text,Specimens were heated at 598 K for $3 0 \mathrm { m i n }$ to dissolve hydrides,,,heated,,,,,,,,,,,,,,,,,,,324.85,,,,,,0.5,,,,,,,,,,,,,,,,,,,
STP1529-EB-Zirconium in the Nuclear Industry_16th Volume_011_chunk25,Fig. 5,The crack propagated relatively slowly at a velocity of about $2 \times 1 0 ^ { - 9 } \mathrm { m / s }$ in the interval $\textcircled{1}$ to $\textcircled{2}$,,,,DHC test,,,,,,,,,,,,,,,,,,250.0,,,,,,,,,,,,,,,,,,,,,,2e-09,m/s,,
STP1529-EB-Zirconium in the Nuclear Industry_16th Volume_011_chunk25,Fig. 6,The crack propagated at a much higher rate at $5 4 8 ~ \mathrm { K }$ than at $5 2 3 \ \mathrm { K }$,,cold-worked circumferentially hydrided,,DHC test,,,,,,,,,,,,,,,,,,275.0,,,,,,,,,,,,,,,,,,,,,,380.0,μm,,
STP1529-EB-Zirconium in the Nuclear Industry_16th Volume_011_chunk25,Table 3,"The $0 . 2 ~ \%$ offset yield stresses of the cold-worked material, 723KSR, and 783KSR at $5 4 8 ~ \mathrm { K }$ are $6 0 0 \ \mathrm { M P a }$ , $5 2 0 ~ \mathrm { M P a }$ , and $3 1 0 \ \mathrm { M P a }$",,cold-worked,,tensile test,,,,,,,,,,,,,,,,,,275.0,,,,,,,,,,,,,,,,,,,,,,,,600.0,MPa
STP1529-EB-Zirconium in the Nuclear Industry_16th Volume_011_chunk25,Table 3,"The $0 . 2 ~ \%$ offset yield stresses of the cold-worked material, 723KSR, and 783KSR at $5 4 8 ~ \mathrm { K }$ are $6 0 0 \ \mathrm { M P a }$ , $5 2 0 ~ \mathrm { M P a }$ , and $3 1 0 \ \mathrm { M P a }$",,723KSR,stress relieved at 723 K for 2 h,tensile test,,,,,,,,,,,,,,,,,,275.0,,,,,,,,,,,,,,,,,,,,,,,,520.0,MPa
STP1529-EB-Zirconium in the Nuclear Industry_16th Volume_011_chunk25,Table 3,"The $0 . 2 ~ \%$ offset yield stresses of the cold-worked material, 723KSR, and 783KSR at $5 4 8 ~ \mathrm { K }$ are $6 0 0 \ \mathrm { M P a }$ , $5 2 0 ~ \mathrm { M P a }$ , and $3 1 0 \ \mathrm { M P a }$",,783KSR,stress relieved at 783 K for 2 h,tensile test,,,,,,,,,,,,,,,,,,275.0,,,,,,,,,,,,,,,,,,,,,,,,310.0,MPa
STP1529-EB-Zirconium in the Nuclear Industry_16th Volume_011_chunk25,Table 5,"The steady state crack velocity, $V _ { s }$ , and the threshold stress intensity factors, $K _ { I H }$ and $K _ { I \mathrm { t h } }$ , tended to increase or decrease, respectively, with an increase in the $0 . 2 ~ \%$ offet yield stress",,,,DHC test,,,,,,,,,,,,,,,,,,275.0,,,,,,,,,,,,,,,,,,,,,,,,,
STP1529-EB-Zirconium in the Nuclear Industry_16th Volume_011_chunk26,text,"However, little significant difference was seen in $V _ { s }$ and $K _ { I H }$ between the circumferentially and the radially hydrided materials.",,"circumferentially hydrided, radially hydrided",hydrided,DHC test,,,,,,,,,,,,,,,,,,,,,,,,,,,,,,,,,,,,,,,,,,,
STP1529-EB-Zirconium in the Nuclear Industry_16th Volume_011_chunk26,text,"It was reported that in the case of short time tensile tests at $2 9 3 \mathrm { K }$ , the radially hydrided material fractured in a brittle manner because of fracture of pre-existing radial hydrides, while the circumferentially hydrided material exhibited large plastic deformation [11].",,radially hydrided,hydrided,short time tensile test,,,,,,,,,,,,,,,,,,293.0,,,,,,,,,,,,,,,,,,,,,,,,,
