Repository: Zuozhuo/info-extract

File: zr_output/STP1529-EB-Zirconium in the Nuclear Industry_16th Volume_014/STP1529-EB-Zirconium in the Nuclear Industry_16th Volume_014__final.csv
文献ID,页码/图表,证据片段,合金名称,样品状态,工艺步骤,测试类型,Zr,Sn,Nb,Fe,Cr,Ni,Cu,Sb,Sc,Ge,O,Al,S,C,H,N,Si,温度(°C),介质,压力(MPa),应变率(s-1),辐照剂量(dpa),通量,时间(h),气氛,密度数据,密度单位,比热容数据,比热容单位,热传导率数据,热传导率单位,弹塑性模型数据,弹塑性模型单位,热膨胀数据,热膨胀单位,辐照蠕变数据,辐照蠕变单位,辐照肿胀数据,辐照肿胀单位,腐蚀数据,腐蚀单位,硬化性能数据数据,硬化性能数据单位
STP1529-EB-Zirconium in the Nuclear Industry_16th Volume_014_chunk1,Table 1,"Nb 1.01, Sn 1.02, Fe 0.10, fradial 0.60a, fhoop 0.35a, faxial 0.05a, Contractile Strain Ratio 1.52",Standard ZIRLO,stress relief annealed,,,,"{'value': 1.02, 'unit': 'wt%'}","{'value': 1.01, 'unit': 'wt%'}","{'value': 0.1, 'unit': 'wt%'}",,,,,,,,,,,,,,,,,,,,,,,,,,,,0.6,,,,,,,,,,,
STP1529-EB-Zirconium in the Nuclear Industry_16th Volume_014_chunk1,Experimental,samples were tube sections 168 mm long with dimensions of 9.14 mm outside diameter (OD) × 0.57 mm wall,Standard ZIRLO,tube sections,,,,,,,,,,,,,,,,,,,,,,,,,,,,,,,,,,,,,,,,,,,,,
STP1529-EB-Zirconium in the Nuclear Industry_16th Volume_014_chunk1,Experimental,The diameter accuracy of the measurement method was about +/- 0.37 μm,,,,diameter measurement,,,,,,,,,,,,,,,,,,,,,,,,,,,,,,,,,,,,93000000000000.0–97000000000000.0,n/cm² s,,,,,,
STP1529-EB-Zirconium in the Nuclear Industry_16th Volume_014_chunk1,Experimental,The samples were irradiated in the temperature range of 302-312°C,Standard ZIRLO,irradiated,irradiation,irradiation,,,,,,,,,,,,,,,,,,307.0,,,,,,,,,,,,,,,,,,302.0–312.0,°C,,,,,,
STP1529-EB-Zirconium in the Nuclear Industry_16th Volume_014_chunk2,Figure 2,Figure 2 presents the measured $\Delta D / D _ { o }$ versus the deviatoric hoop stress component. The deviatoric hoop stress component range of the data is from about $- 4 2$ to $+ 5 1 \mathrm { M P a }$ (this corresponds to a hoop stress range of about $- 9 5$ to $+ 8 0 \mathrm { M P a }$ ).,,,,irradiation creep test,,,,,,,,,,,,,,,,,,,,,,,,,,,,,,,,,,,,-42.0–51.0,MPa,,,,,,
STP1529-EB-Zirconium in the Nuclear Industry_16th Volume_014_chunk3,Fig. 10,Figure 10 presents the Test Assembly A1 irradiation creep diameter strain versus the stress difference of hoop minis radial.,,irradiated,irradiation,irradiation creep test,,,,,,,,,,,,,,,,,,,,,,,,,,,,,,,,,,,,,,,,,,,
STP1529-EB-Zirconium in the Nuclear Industry_16th Volume_014_chunk3,Fig. 10,"the data are linear, were fit using linear regression, the data and regression fit pass through the origin and show that irradiation creep in tension and compression are the same.",,,irradiation,irradiation creep test,,,,,,,,,,,,,,,,,,,,0.0,,,,,,,,,,,,,,,,0.0,,,,,,,
STP1529-EB-Zirconium in the Nuclear Industry_16th Volume_014_chunk3,Fig. 11,Figures 11 and 12 present the irradiation creep diameter strain versus the deviatoric hoop stress component for Test Assembly A5 irradiated for one cycle in Cycle 11,,irradiated,irradiation,irradiation creep test,,,,,,,,,,,,,,,,,,,,,,,,one cycle (Cycle 11),,,,,,,,,,,,,,,,,,,
STP1529-EB-Zirconium in the Nuclear Industry_16th Volume_014_chunk3,Fig. 12,Test Assembly A3 irradiated for two cycles in Cycles 10 and 11,,irradiated,irradiation,irradiation creep test,,,,,,,,,,,,,,,,,,,,,,,,two cycles (Cycles 10 and 11),,,,,,,,,,,,,,,,,,,
STP1529-EB-Zirconium in the Nuclear Industry_16th Volume_014_chunk3,Fig. 2,"At stress levels of +40 and -40 MPa, note that the diameter strain in tension is less than the diameter strain in compression.",,,irradiation,irradiation creep test,,,,,,,,,,,,,,,,,,,,40.0,,,,,,,,,,,,,,,,,,,,,,,
STP1529-EB-Zirconium in the Nuclear Industry_16th Volume_014_chunk3,Fig. 7,"At stress levels of +50 and -50 MPa, note that irradiation creep diameter strain in tension is greater than in compression.",,,irradiation,irradiation creep test,,,,,,,,,,,,,,,,,,,,50.0,,,,,,,,,,,,,,,,,,,,,,,
STP1529-EB-Zirconium in the Nuclear Industry_16th Volume_014_chunk3,Conclusions,In-reactor creep compliance is the same in tension and compression,,,irradiation,in-reactor creep test,,,,,,,,,,,,,,,,,,,,tension and compression,,,,,,,,,,,,,,,,,,,,,,,
STP1529-EB-Zirconium in the Nuclear Industry_16th Volume_014_chunk3,Conclusions,Deviatoric hoop stress component and/or the stress difference of hoop minis radial is the driving force for irradiation creep,,,irradiation,irradiation creep test,,,,,,,,,,,,,,,,,,,,,,,,,,,,,,,,,,,,,,,,,,,
STP1529-EB-Zirconium in the Nuclear Industry_16th Volume_014_chunk4,Abstract,Re-crystallized Zircaloy-4 guide tubes were irradiated in commercial pressurized water reactors (PWRs) at three different temperatures to fluences near $1 \times 1 0 ^ { 2 2 } \mathrm { n / c m ^ { 2 } } \mathsf { E } { \mathrm { > } } 1 \mathrm { ~ M e V }$ (15 displacements per atom),Zircaloy-4,recrystallized,irradiation,,,,,,,,,,,,,,,,,,,,,,,15,1e+22,,,,,,,,,,,,,,,1e+22,n/cm²,,,,
STP1529-EB-Zirconium in the Nuclear Industry_16th Volume_014_chunk4,Abstract,"resulting in moderate corrosion and three different hydrogen contents (approximately 135, 240, and 700 parts per million)",Zircaloy-4,pre-irradiated,irradiation,,,,,,,,,,,,,,,,,,,,,,,,,,,,,,,,,,,,,,,,,135,ppm,,
STP1529-EB-Zirconium in the Nuclear Industry_16th Volume_014_chunk4,Abstract,The guide tube sections were re-irradiated under simulated PWR conditions by utilizing a pressurized light water loop operating with normal PWR water chemistry at approximately 320C,Zircaloy-4,pre-irradiated,re-irradiation,,,,,,,,,,,,,,,,,,,320,light water,,,,,,,,,,,,,,,320,°C,,,,,,,,
STP1529-EB-Zirconium in the Nuclear Industry_16th Volume_014_chunk4,Author's Response,A statistical evaluation of the $4 2 0 ~ \mathrm { O D }$ measurements resulted in an OD measurement accuracy of $+ / - 0 . 1 1 \ \mu \mathrm { m }$,,,measurement,,,,,,,,,,,,,,,,,,,,,,,,,,,,,,,,,0.11,µm,,,,,,,,,,
STP1529-EB-Zirconium in the Nuclear Industry_16th Volume_014_chunk5,text,"The texture of the W-guide tubes was: $F _ { r } = 0 . 6 7 4$ , $F _ { \mathrm { h o o p } } = 0 . 2 7 7$ . $F _ { z } = 0 . 0 4 9$ , whereas the texture of the $F$ guide tubes was: $F _ { r } = 0 . 6 6 7$ , $F _ { \mathrm { h o o p } } = 0 . 2 4 1$ , and $F _ { z } = 0 . 0 9 2$ .",Zircaloy-4,,,,,,,,,,,,,,,,,,,,,,,,,,,,,,,,,,,0.092,,,,,,,,,,,
STP1529-EB-Zirconium in the Nuclear Industry_16th Volume_014_chunk5,text,EPY $F$ relatively high tin $( 1 . 4 9 \mathrm { w t } \% )$ Zry-4 with low hydrogen after base irradiation.,Zircaloy-4,irradiated,base irradiation,,,"{'value': 1.49, 'unit': 'wt%'}",,,,,,,,,,,,,,,,,,,,,,,,,,,,,,,,,,,,,,,,,
STP1529-EB-Zirconium in the Nuclear Industry_16th Volume_014_chunk5,text,"Cluster 1 (bottom): In order to investigate length changes due to irradiation creep and growth as well as thermal creep, specimens loaded in compression to $4 0 \ \mathrm { M P a }$ of each material type were placed in the lower cluster in the high fast flux region of the test rig;",Zircaloy-4,,in-pile testing,creep test,,,,,,,,,,,,,,,,,,,,40.0,,,,,,,,,,,,,,,,,,,,,,,
STP1529-EB-Zirconium in the Nuclear Industry_16th Volume_014_chunk6,text,"The guide tube segments supplied for testing were approximately $4 0 0 \mathrm { m m }$ long. Sections were cut from the middle of these segments, with a target length of $3 0 0 \mathrm { m m }$",,guide tube segments,cutting,,,,,,,,,,,,,,,,,,,,,,,,,,,,,,,,,,,,,,,,,,,,
STP1529-EB-Zirconium in the Nuclear Industry_16th Volume_014_chunk6,text,"Sections were cut from the middle of these segments, with a target length of $3 0 0 \mathrm { m m }$",,guide tube sections,cutting,,,,,,,,,,,,,,,,,,,,,,,,,,,,,,,,,,,,,,,,,,,,
STP1529-EB-Zirconium in the Nuclear Industry_16th Volume_014_chunk6,text,The support tube for the outer transformer winding was made with slots to allow for flow of coolant past the outer surface of the guide tube specimens and the material selection was based on the support tube needing to be dimensionally stable throughout the experiment: A displacements per atom (dpa) of less than 3 was expected,,support tube,,,,,,,,,,,,,,,,,,,,,,,,,,,,,,,,,,,,,,,,,,,,,
STP1529-EB-Zirconium in the Nuclear Industry_16th Volume_014_chunk6,text,The twelve guide tube specimen assemblies were operated in the Halden reactor for a total of six test cycles or 566 effective full power days,,guide tube specimen assemblies,irradiation,,,,,,,,,,,,,,,,,,,,,,,,,,,,,,,,,,,,,566.0,days,,,,,,
STP1529-EB-Zirconium in the Nuclear Industry_16th Volume_014_chunk6,text,A conversion factor between the fast neutron fluence accumulated by the specimens in the test rig and dpa of $1 \mathrm { d p a } = 6 . 6 \times 1 0 ^ { 2 0 } \mathrm { n c m } ^ { - 2 }$ $( E > 1 \mathrm { M e V } )$,,specimens,irradiation,,,,,,,,,,,,,,,,,,,,,,,,6.6e+20,,,,,,,,,,,,,,,6.6e+20,n cm^-2,,,,
STP1529-EB-Zirconium in the Nuclear Industry_16th Volume_014_chunk6,text,"The loop to which the pressure flask was connected operated with standard PWR water chemistry: $1 0 0 0 \ \mathrm { p p m \ B }$ and 3 ppm Li, giving a $p \mathrm { H }$ (at $2 5 ^ { \circ } \mathrm { C }$ of 7.1",,,,,,,,,,,,,,,,,,,,,,25.0,PWR water,,,,,,,,,,,,,,,,,,,,,1000.0,ppm,,
STP1529-EB-Zirconium in the Nuclear Industry_16th Volume_014_chunk6,text,"The coolant flow, going both through the inside and past the outside of the tube specimens, was in the range 1.1 to $1 . 2 \mathrm { m s } ^ { - 1 }$",,tube specimens,,,,,,,,,,,,,,,,,,,,,coolant,,,,,,,,,,,,,,,,,,,,,1.1–1.2,m s^-1,,
STP1529-EB-Zirconium in the Nuclear Industry_16th Volume_014_chunk7,Table 2,"Full Power Days, Cluster 1, Cluster 2, Cluster 1, E > 1 MeV (1020n cm−2) Cluster 2, Temperature ( Cluster 2, Cluster 3",,,irradiation,irradiation,,,,,,,,,,,,,,,,,,312.0,,,,,,,,,,,,,,,,,,,,2.66e+20,n cm^-2,,,,
STP1529-EB-Zirconium in the Nuclear Industry_16th Volume_014_chunk7,Table 2,"Full Power Days, Cluster 1, Cluster 2, Cluster 1, E > 1 MeV (1020n cm−2) Cluster 2, Temperature ( Cluster 2, Cluster 3",,,irradiation,irradiation,,,,,,,,,,,,,,,,,,313.0,,,,,,,,,,,,,,,,,,,,2.95e+20,n cm^-2,,,,
STP1529-EB-Zirconium in the Nuclear Industry_16th Volume_014_chunk8,text,"the specimen assembly extensometry is made up of two parts: The LVDT mobile armature connected to the guide tube specimen and the LVDT outer transformer winding attached to the stainless steel support tube, which surrounds the guide tube (see Fig. 2)",,guide tube specimen,specimen assembly,extensometry,,,,,,,,,,,,,,,,,,,,,,,,,,,,,,,,,,,,,,,,,,,
STP1529-EB-Zirconium in the Nuclear Industry_16th Volume_014_chunk8,text,"The parabolic length change recorded at the start of Cycle 1 has been attributed not to the control specimen guide tube specimens elongating, but rather to the stainless steel support tube decreasing in length.",,stainless steel support tube,irradiation,length measurement,,,,,,,,,,,,,,,,,,,,,,,,,,,,,,,,,,,,,,,,,,,
STP1529-EB-Zirconium in the Nuclear Industry_16th Volume_014_chunk8,text,This assumption has been confirmed by length measurements made of the stainless steel support tubes before and after exposure in the reactor (see section Out-of-Reactor Elongation Measurements).,,stainless steel support tubes,irradiation,length measurement,,,,,,,,,,,,,,,,,,,,,,,,,,,,,,,,,,,,,,,,,,,
STP1529-EB-Zirconium in the Nuclear Industry_16th Volume_014_chunk8,text,Thermal Creep Specimens (Cluster 4)—No reliable in situ elongation data were obtained from the LVDTs for these specimens.,,Thermal Creep Specimens,irradiation,in situ elongation measurement,,,,,,,,,,,,,,,,,,,,,,,,,,,,,,,,,,,,,,,,,,,
STP1529-EB-Zirconium in the Nuclear Industry_16th Volume_014_chunk8,text,All the support tubes showed a decrease in length regardless of position in the test rig indicating a temperature induced change rather than a flux effect.,,support tubes,irradiation,length measurement,,,,,,,,,,,,,,,,,,,,,,,,,,,,,,,,,,,,,,,,,,,
STP1529-EB-Zirconium in the Nuclear Industry_16th Volume_014_chunk8,text,It has thus been assumed that the LVDT signals give an overestimate of the net elongation accumulated by each specimen during the irradiation period Cycle 1 through Cycle 5 on the order $4 0 \mathrm { - } 8 0 \mu \mathrm { m }$ .,,specimen,irradiation,elongation measurement,,,,,,,,,,,,,,,,,,,,,,,,,,,,,,,,,,,,40.0–80.0,μm,,,,,,
STP1529-EB-Zirconium in the Nuclear Industry_16th Volume_014_chunk8,text,"However, there is little variation in the results within a given cluster indicating that there is no differential oxidation between the three different types of guide tube (W1, W2, and $F$ )tested within a cluster.",,"guide tube (W1, W2, F)",irradiation,oxidation test,,,,,,,,,,,,,,,,,,,,,,,,,,,,,,,,,,,,,,,,0.0,,,
STP1529-EB-Zirconium in the Nuclear Industry_16th Volume_014_chunk8,text,Base irradiation hydrogen content was determined by melt extraction of small cross-sections cut from either end of the guide tube sections before the endfitting were welded in place.,,guide tube,base irradiation,melt extraction,,,,,,,,,,,,,,,,,,,,,,,,,,,,,,,,,,,,,,,,,,,
STP1529-EB-Zirconium in the Nuclear Industry_16th Volume_014_chunk8,text,"Each cross-section was cut into a further three to six samples and the samples were cleaned and dried but the oxide was not removed, hence the results represent total hydrogen content of the base irradiated guide tube material.",,guide tube material,base irradiation,hydrogen measurement,,,,,,,,,,,,,,,,,,,,,,,,,,,,,,,,,,,,,,,,,,,
STP1529-EB-Zirconium in the Nuclear Industry_16th Volume_014_chunk9,893,"Extrapolating the specimen elongation from the LVDT linearly to zero fluence, i.e., to include Cycle 0, gives a net elongation of about $5 3 5 \mu \mathrm { m }$",,free growth specimen 653-4,irradiation,elongation measurement,,,,,,,,,,,,,,,,,,,,,,,,,,,,,,,,,,,,,,0.535,mm,,,,
STP1529-EB-Zirconium in the Nuclear Industry_16th Volume_014_chunk9,893,"outer surface oxide layer increases of 16, 16, and $1 5 \mu \mathrm { m }$",,guide tube specimen,irradiation,oxidation measurement,,,,,,,,,,,,,,,,,,,,,,,,,,,,,,,,,,,,,,,,0.016,mm,,
STP1529-EB-Zirconium in the Nuclear Industry_16th Volume_014_chunk9,893,Table 3,,653-1,base irradiation,hydrogen measurement,,,,,,,,,,,,,,,,,,,,,,,,,,,,,,,,,,,,,,,,250.0,ppm,,
STP1529-EB-Zirconium in the Nuclear Industry_16th Volume_014_chunk10,text,the underlying creep rates decreased with progressive irradiation,,irradiated,irradiation,creep test,,,,,,,,,,,,,,,,,,,,,,,,,,,,,,,,,,,,,,,,,,,
STP1529-EB-Zirconium in the Nuclear Industry_16th Volume_014_chunk11,text,"After machining, a heat treatment $5 0 \mathrm { h }$ at $4 0 0 ^ { \circ } \mathrm { C } $ is applied in order to remove machining-induced stress",,heat treated,heat treatment,,,,,,,,,,,,,,,,,,,,,,,,,,vacuum,,,,,,,,,,,,,,,,,400.0,°C
STP1529-EB-Zirconium in the Nuclear Industry_16th Volume_014_chunk11,text,X-ray analysis performed on several specimens previously chemically stripped in order to reach different thicknesses showed that the depth of the specimen exhibiting a significant amount of hardening is lower than $1 0 \mu \mathrm m$,,machined,machining,X-ray analysis,,,,,,,,,,,,,,,,,,,,,,,,,,,,,,,,,,,,,,,,,,10.0,μm
STP1529-EB-Zirconium in the Nuclear Industry_16th Volume_014_chunk11,text,"It was confirmed (Fig. 2) that the heat treatment did not generate any grain size enhancement, especially near the hardening zone induced by the milling",,heat treated,heat treatment,optical microscopy,,,,,,,,,,,,,,,,,,,,,,,,,,,,,,,,,,,,,,,,,,,
STP1529-EB-Zirconium in the Nuclear Industry_16th Volume_014_chunk11,text,The preparation of the sample is therefore assumed to have no significant influence on further mechanical behavior of the specimen,,prepared,sample preparation,,,,,,,,,,,,,,,,,,,,,,,,,,,,,,,,,,,,,,,,,,,,
STP1529-EB-Zirconium in the Nuclear Industry_16th Volume_014_chunk11,text,Each spool allows bending four specimens with a given imposed deflection that induces an elastic stress-strain distribution,,loaded,bending,three-point bending,,,,,,,,,,,,,,,,,,,,,,,,,,,,,,,,35.0,mm,,,,,,,,,,
STP1529-EB-Zirconium in the Nuclear Industry_16th Volume_014_chunk11,text,The maximum tensile stress $\sigma _ { \mathrm { m a x } }$ in the bent specimen is given by Eq 1,,bent,bending,three-point bending,,,,,,,,,,,,,,,,,,,,,,,,,,,,,,,,,,,,,,,,,,,
STP1529-EB-Zirconium in the Nuclear Industry_16th Volume_014_chunk11,text,The deflection of the specimen in an unloaded configuration is then measured at 71 axial locations,,unloaded,measurement,laser measurement,,,,,,,,,,,,,,,,,,,,,,,,,,,,,,,,71.0,locations,,,,,,,,,,
STP1529-EB-Zirconium in the Nuclear Industry_16th Volume_014_chunk11,text,"This procedure, including removal and placement of the specimen in the measurement device, is repeated three times in order to account for uncertainty",,measured,measurement,laser measurement,,,,,,,,,,,,,,,,,,,,,,,,,,,,,,,,3.0,times,,,,,,,,,,
STP1529-EB-Zirconium in the Nuclear Industry_16th Volume_014_chunk12,903,"accuracy of any laser deflection measurement, assessed as $2 \mu \mathrm m$",,,,measurement,,,,,,,,,,,,,,,,,,,,,,,,,,,,,,,,2.0,μm,,,,,,,,,,
STP1529-EB-Zirconium in the Nuclear Industry_16th Volume_014_chunk12,Table 1,"D , Df = f + / − ∆/2: 0.02, ln (D ): −4, ∆/2 for  = 0.6 mm: 6.40 × 10−02",,,,relaxation,,,,,,,,,,,,,,,,,,,,,,,,,,,,,,,,,,,,0.064,,,,,,,
STP1529-EB-Zirconium in the Nuclear Industry_16th Volume_014_chunk12,903,"For the whole duration of the experiment, including 2500 remote handling operations (positioning of the strips on the spool or on the measurement device) on more than 80 strips, only five strips were damaged",,strip,remote handling,handling,,,,,,,,,,,,,,,,,,,,,,,,,,,,,,,,,,,,,,,,,,,
STP1529-EB-Zirconium in the Nuclear Industry_16th Volume_014_chunk13,Table 2,"Alloy	Denomination	Sn	0	Fe	Cr	Zr
RXA Zircaloy-4a tbnb	Thimble Guide tube reference (Zy4 RX ref)	1.29	0.13	0.21	0.11	Bal.
RXA Zircaloy-4b	Zy4 RX High Tin	1.47	0.13	0.20	0.11	Bal.
SR Zircaloy-4a tbnb	Cladding tube reference (Zy4 low tin SR)	1.27	0.13	0.21	0.11	Bal.",Zircaloy-4,recrystallized annealed (RXA),,,"{'value': None, 'unit': 'Bal.'}","{'value': 1.29, 'unit': 'wt%'}",,"{'value': 0.21, 'unit': 'wt%'}","{'value': 0.11, 'unit': 'wt%'}",,,,,,"{'value': 0.13, 'unit': 'wt%'}",,,,,,,,,,,,,,,,,,,,,,,,,,,,,,,,
STP1529-EB-Zirconium in the Nuclear Industry_16th Volume_014_chunk13,Table 2,"Alloy	Denomination	Sn	0	Fe	Cr	Zr
RXA Zircaloy-4a tbnb	Thimble Guide tube reference (Zy4 RX ref)	1.29	0.13	0.21	0.11	Bal.
RXA Zircaloy-4b	Zy4 RX High Tin	1.47	0.13	0.20	0.11	Bal.
SR Zircaloy-4a tbnb	Cladding tube reference (Zy4 low tin SR)	1.27	0.13	0.21	0.11	Bal.",Zircaloy-4,stress relieved (SR),,,"{'value': None, 'unit': 'Bal.'}","{'value': 1.27, 'unit': 'wt%'}",,"{'value': 0.21, 'unit': 'wt%'}","{'value': 0.11, 'unit': 'wt%'}",,,,,,"{'value': 0.13, 'unit': 'wt%'}",,,,,,,,,,,,,,,,,,,,,,,,,,,,,,,,
STP1529-EB-Zirconium in the Nuclear Industry_16th Volume_014_chunk13,Fig. 6,FIG. 6—Thermal relaxation at $3 1 5 ^ { \circ } C$ of different Zy-4 specimens.,Zircaloy-4,,,thermal relaxation,,,,,,,,,,,,,,,,,,315.0,,,,,,,,,,,,,,,,,,,,,,,,,
STP1529-EB-Zirconium in the Nuclear Industry_16th Volume_014_chunk13,text,The effect of metallurgical state can be determined by comparing the responses of the Zy-4 in the stress relief state $\scriptstyle ( Z \mathbf { y } 4 \ S \mathbf { R } )$ and in the recrystallized state (Zy4 TG ref).,Zircaloy-4,stress relieved (SR),,thermal relaxation,,,,,,,,,,,,,,,,,,315.0,,,,,,,,,,,,,,,,,,,,,,,,,
STP1529-EB-Zirconium in the Nuclear Industry_16th Volume_014_chunk13,text,The effect of metallurgical state can be determined by comparing the responses of the Zy-4 in the stress relief state $\scriptstyle ( Z \mathbf { y } 4 \ S \mathbf { R } )$ and in the recrystallized state (Zy4 TG ref).,Zircaloy-4,recrystallized,,thermal relaxation,,,,,,,,,,,,,,,,,,315.0,,,,,,,,,,,,,,,,,,,,,,,,,
STP1529-EB-Zirconium in the Nuclear Industry_16th Volume_014_chunk13,text,The softening effect of the recrystallization on creep behavior [8] is also clearly visible in relaxation.,Zircaloy-4,recrystallized,recrystallization,creep,,,,,,,,,,,,,,,,,,,,,,,,,,,,,,,,,,,,,,,,,,,
STP1529-EB-Zirconium in the Nuclear Industry_16th Volume_014_chunk15,915,there is no significant difference between the five specimens submitted to a $1 \ \mathrm { m m }$ deflection and the three specimens submitted to $0 . 6 \ \mathrm { m m }$ deflection,Zy-4,RXA(recrystallized),,deflection test,,,,,,,,,,,,,,,,,,,,,,,,,,,,,,,,,,,,,,,,,,,
STP1529-EB-Zirconium in the Nuclear Industry_16th Volume_014_chunk15,915,Figure 12 shows the unrelaxed deflection ratio as a function of fluence of RXA Zy-4 with different tin contents. The low tin grade exhibits an enhanced relaxation,Zy-4,RXA,,irradiation creep,,"{'value': None, 'unit': 'wt%', 'raw_unit': 'grade'}",,,,,,,,,,,,,,,,,,,,,,,,,,,,,,,,,,,,,,,,,
STP1529-EB-Zirconium in the Nuclear Industry_16th Volume_014_chunk15,915,The beneficial effect of tin content on the creep of zirconium alloys is already known for thermal creep,zirconium alloys,,,thermal creep,,,,,,,,,,,,,,,,,,,,,,,,,,,,,,,,,,,,,,,,,,,
STP1529-EB-Zirconium in the Nuclear Industry_16th Volume_014_chunk15,915,Figure 13 shows the unrelaxed deflection ratio as a function of fluence of Zy-4 in both recrystallized state and SR state. No significant difference is observed for the same imposed deflection,Zy-4,"recrystallized, SR",,deflection test,,,,,,,,,,,,,,,,,,,,,,,,,,,,,,,,,,,,,,,,,,,
STP1529-EB-Zirconium in the Nuclear Industry_16th Volume_014_chunk15,917,"Figure 14 shows the unrelaxed deflection ratio as a function of fluence of RXA Zy-4 with prehydrided specimens with different initial hydrogen contents (0 ppm [H], $8 0 \ \mathrm { \ p p m \ [ H ] }$ and $2 0 0\mathrm { \ p p m }$ [H] added)",Zy-4,"RXA, prehydrided",prehydriding,irradiation creep,,,,,,,,,,,,,,,"{'value': 200.0, 'unit': 'ppm', 'raw_unit': 'ppm'}",,,,,,,,,,,,,,,,,,,,,,,,,,,,
STP1529-EB-Zirconium in the Nuclear Industry_16th Volume_014_chunk15,917,the terminal solid solubility limit of hydrogen in the $\mathscr { X }$ phase of zirconium can be estimated close to 100 wt ppm at $3 1 5 ^ {\circ }\mathrm { C }$,zirconium,α phase,,solubility,,,,,,,,,,,,,,,,,,315.0,,,,,,,,,,,,,,,,,,,,,,100.0,ppm,,
STP1529-EB-Zirconium in the Nuclear Industry_16th Volume_014_chunk15,917,Figure 15 shows the comparison of the unrelaxed deflection ratio between strips that were previously irradiated in a nonloaded configuration up to $8\times 1 0 ^ { 2 4 }\mathrm { \dot { n } }\cdot \mathrm { m } ^ { - 2 }$,Zy-4,RXA,preirradiation,irradiation creep,,,,,,,,,,,,,,,,,,,,,,,8e+24,,,,,,,,,,,,,0.2,,,,,,,
STP1529-EB-Zirconium in the Nuclear Industry_16th Volume_014_chunk17,text,"the secondary component of the creep available with the REFLET experiment is related to the lowest stress values (i.e., the end of the relaxation)",,,,REFLET experiment,,,,,,,,,,,,,,,,,,,,,,,,,,,,,,,,,,,,,,,,,,,
