Repository: Zuozhuo/info-extract

File: zr_output/STP1529-EB-Zirconium in the Nuclear Industry_16th Volume_015/STP1529-EB-Zirconium in the Nuclear Industry_16th Volume_015__final.csv
文献ID,页码/图表,证据片段,合金名称,样品状态,工艺步骤,测试类型,Zr,Sn,Nb,Fe,Cr,Ni,Cu,Sb,Sc,Ge,O,Al,S,C,H,N,Si,温度(°C),介质,压力(MPa),应变率(s-1),辐照剂量(dpa),通量,时间(h),气氛,密度数据,密度单位,比热容数据,比热容单位,热传导率数据,热传导率单位,弹塑性模型数据,弹塑性模型单位,热膨胀数据,热膨胀单位,辐照蠕变数据,辐照蠕变单位,辐照肿胀数据,辐照肿胀单位,腐蚀数据,腐蚀单位,硬化性能数据数据,硬化性能数据单位
STP1529-EB-Zirconium in the Nuclear Industry_16th Volume_015_chunk1,Abstract,Zircaloy-4 cladding samples have been pre-oxidized at low temperature then vacuum annealed or steam oxidized at high temperature.,Zircaloy-4,cladding samples,pre-oxidized at low temperature,,,,,,,,,,,,,,,,,,,,,,,,,,,,,,,,,,,,,,,,,,,,
STP1529-EB-Zirconium in the Nuclear Industry_16th Volume_015_chunk1,Abstract,Zircaloy-4 cladding samples have been pre-oxidized at low temperature then vacuum annealed or steam oxidized at high temperature.,Zircaloy-4,cladding samples,vacuum annealed,,,,,,,,,,,,,,,,,,,,,,,,,,vacuum,,,,,,,,,,,,,,,,,,
STP1529-EB-Zirconium in the Nuclear Industry_16th Volume_015_chunk1,Abstract,Zircaloy-4 cladding samples have been pre-oxidized at low temperature then vacuum annealed or steam oxidized at high temperature.,Zircaloy-4,cladding samples,steam oxidized,,,,,,,,,,,,,,,,,,,,steam,,,,,,,,,,,,,,,,,,,,,,,,
STP1529-EB-Zirconium in the Nuclear Industry_16th Volume_015_chunk1,Abstract,Oxygen distribution profiles are investigated by Electron Probe Microanalysis.,,,,Electron Probe Microanalysis,,,,,,,,,,,,,,,,,,,,,,,,,,,,,,,,,,,,,,,,,,,
STP1529-EB-Zirconium in the Nuclear Industry_16th Volume_015_chunk1,Abstract,The effect of hydrogen has also been investigated by performing small scale oxidation tests on 600 wppm hydrogen charged Zy-4 cladding.,Zy-4,cladding,hydrogen charged,small scale oxidation tests,,,,,,,,,,,,,,,"{'value': 600, 'unit': 'ppm'}",,,,,,,,,,,,,,,,,,,,,,,,,,,,
STP1529-EB-Zirconium in the Nuclear Industry_16th Volume_015_chunk1,Abstract,Samples have been long-term annealed for homogenization after oxidation.,,samples,long-term annealed for homogenization,,,,,,,,,,,,,,,,,,,,,,,,,,,,,,,,,,,,,,,,,,,,
STP1529-EB-Zirconium in the Nuclear Industry_16th Volume_015_chunk3,text,"The outer diameter and wall thickness of the tubes are 9.5 mm and 570 μm, respectively.",Zircaloy-4,,,,,,,,,,,,,,,,,,,,,,,,,,,,,,,,,,,,,,,,,,,,,100.0,g
STP1529-EB-Zirconium in the Nuclear Industry_16th Volume_015_chunk3,text,"For the low temperature pre-oxidation, 100 mm long cladding samples were pre-oxidized in a tubular resistive furnace in a pure oxygen flow at 500°C",Zircaloy-4,pre-oxidized,pre-oxidation,oxidation,,,,,,,,,,,,,,,,,,500.0,pure oxygen flow,,,,,,pure oxygen,,,,,,,,,,,,,,,,,,
STP1529-EB-Zirconium in the Nuclear Industry_16th Volume_015_chunk3,text,"For the HT oxidations, samples were oxidized in a vertical resistive furnace in a steam + argon flow and water-quenched by dropping into a water bath (Fig. 2).",Zircaloy-4,,"oxidation, water-quenching",oxidation,,,,,,,,,,,,,,,,,,,steam + argon flow,,,,,,steam+argon,,,,,,,,,,,,,,,,,,
STP1529-EB-Zirconium in the Nuclear Industry_16th Volume_015_chunk3,text,"The argon and steam flow rates were, respectively, 2 NL·min⁻¹ and 100 g·h⁻¹ (50 vol% Ar and 50 vol% steam).",,,,oxidation,,,,,,,,,,,,,,,,,,,steam+argon,,,,,,"50 vol% Ar, 50 vol% steam",,,,,,,,,,,,,,,2.0,NL·min⁻¹,,
STP1529-EB-Zirconium in the Nuclear Industry_16th Volume_015_chunk3,text,"To qualify the furnace and the oxidation protocol, results obtained in the laboratory at 900, 1000, 1100, and 1200°C on Zy-4 as-received cladding were compared to published data",Zircaloy-4,as-received,,oxidation,,,,,,,,,,,,,,,,,,900.0,steam,,,,,,,,,,,,,,,,,,,,,,,,
STP1529-EB-Zirconium in the Nuclear Industry_16th Volume_015_chunk3,text,"To qualify the furnace and the oxidation protocol, results obtained in the laboratory at 900, 1000, 1100, and 1200°C on Zy-4 as-received cladding were compared to published data",Zircaloy-4,as-received,,oxidation,,,,,,,,,,,,,,,,,,1000.0,steam,,,,,,,,,,,,,,,,,,,,,,,,
STP1529-EB-Zirconium in the Nuclear Industry_16th Volume_015_chunk3,text,"To qualify the furnace and the oxidation protocol, results obtained in the laboratory at 900, 1000, 1100, and 1200°C on Zy-4 as-received cladding were compared to published data",Zircaloy-4,as-received,,oxidation,,,,,,,,,,,,,,,,,,1100.0,steam,,,,,,,,,,,,,,,,,,,,,,,,
STP1529-EB-Zirconium in the Nuclear Industry_16th Volume_015_chunk3,text,"To qualify the furnace and the oxidation protocol, results obtained in the laboratory at 900, 1000, 1100, and 1200°C on Zy-4 as-received cladding were compared to published data",Zircaloy-4,as-received,,oxidation,,,,,,,,,,,,,,,,,,1200.0,steam,,,,,,,,,,,,,,,,,,,,,,,,
STP1529-EB-Zirconium in the Nuclear Industry_16th Volume_015_chunk3,text,"Under isothermal oxidation of as-received cladding, a reasonable agreement was obtained with Leistikow and Schanz's data [19] over the entire temperature range ~650–1400°C for the growth of oxide and alpha layers thickness and weight gain.",Zircaloy,as-received,,isothermal oxidation,,,,,,,,,,,,,,,,,,650.0,,,,,,,,,,,,,,,,,,,,,,,,,
STP1529-EB-Zirconium in the Nuclear Industry_16th Volume_015_chunk3,text,"Under isothermal oxidation of as-received cladding, a reasonable agreement was obtained with Leistikow and Schanz's data [19] over the entire temperature range ~650–1400°C for the growth of oxide and alpha layers thickness and weight gain.",Zircaloy,as-received,,isothermal oxidation,,,,,,,,,,,,,,,,,,1400.0,,,,,,,,,,,,,,,,,,,,,,,,,
STP1529-EB-Zirconium in the Nuclear Industry_16th Volume_015_chunk5,1005,samples having a $2 0 \mu \mathrm m$ pre-oxide were oxidized in steam in the same experimental conditions.,,pre-oxidized (20 µm),HT steam oxidation,oxidation,,,,,,,,,,,,,,,,,,900,steam,,,,,1.6666666666666667,steam,,,,,,,,,,,,,,,,,,
STP1529-EB-Zirconium in the Nuclear Industry_16th Volume_015_chunk5,1005,"In the region where a HT oxide has grown beneath the pre-oxide, the HT oxide thickness is about $2 0 - 2 5 \mu \mathrm { m }$",,pre-oxidized,HT steam oxidation,oxidation,,,,,,,,,,,,,,,,,,900,steam,,,,,1.6666666666666667,steam,,,,,,,,,,,,,,,20.0–25.0,µm,,
STP1529-EB-Zirconium in the Nuclear Industry_16th Volume_015_chunk5,1005,EPMA experimental profiles show that the oxygen enriched $\alpha { \bf Z } \mathrm { r }$ region is $\sim 7 0 \mu \mathrm { m }$ thick,,as-received,steam oxidation,EPMA,,,,,,,,,,,,,,,,,,,,,,,,,,,,,,,,,,,,,,,,70.0,µm,,
STP1529-EB-Zirconium in the Nuclear Industry_16th Volume_015_chunk5,1005,"oxygen concentration exceeds a given threshold, estimated to be about $2 \mathrm { w t } \%$",,,,optical microscopy,,,,,,,,,,,,,,,,,,,,,,,,,,,,,,,,,,,,,,,,2.0,wt%,,
STP1529-EB-Zirconium in the Nuclear Industry_16th Volume_015_chunk5,Fig. 8(b),DIFFOX remaining pre-oxide thickness $1 0 \mu \mathrm m$ versus $1 1 . 3 { \pm } 1 . 9 \mu \mathrm { m }$ for experimental measurement,,pre-oxidized (20 µm),vacuum annealing,measurement,,,,,,,,,,,,,,,,,,900,vacuum,,,,,1.6666666666666667,vacuum,,,,,,,,,,,,,,,9.4–13.2,µm,,
STP1529-EB-Zirconium in the Nuclear Industry_16th Volume_015_chunk5,1005,low tin Zircaloy-4 fuel cladding tubes pre-hydrided to $\sim 6 0 0$ ppm,Zircaloy-4,pre-hydrided,pre-hydriding,,,"{'value': None, 'unit': 'wt%', 'raw_text': 'low tin'}",,,,,,,,,,,,,,,,,,,,,,,,,,,,,,,,,,,,,,600.0,ppm,,
STP1529-EB-Zirconium in the Nuclear Industry_16th Volume_015_chunk5,1005,oxidized at high temperature and long-term annealed under vacuum to achieve oxide dissolution and oxygen concentration homogenization to reach thermodynamical equilibrium.,Zircaloy-4,pre-hydrided,oxidation and vacuum annealing,oxidation and annealing,,"{'value': None, 'unit': 'wt%', 'raw_text': 'low tin'}",,,,,,,,,,,,,,,,,vacuum,,,,,,vacuum,,,,,,,,,,,,,,,,,,
STP1529-EB-Zirconium in the Nuclear Industry_16th Volume_015_chunk6,Fig. 10,Sample #26 pre-hydrided at 600 wppm and loaded with $5 . 6 0 ~ w t \%$ oxygen.,Zircaloy-4,pre-hydrided,oxygen loading,EPMA,,,,,,,,,,,,,,,,,,,,,,,,,,,,,,,,,,,,,,,,5.6,wt%,,
STP1529-EB-Zirconium in the Nuclear Industry_16th Volume_015_chunk6,text,"Hydrogen loading is performed on $5 0 \mathrm { c m }$ long cladding segments by the electrolytic process at Electricité de France (EDF)-Les Renardières [32]. A 600 wppm concentration is targeted, corresponding to a typical Zircaloy-4 end-of-life hydrogen content.",Zircaloy-4,cladding segments,hydrogen loading,electrolytic process,,,,,,,,,,,,,,,,,,,,,,,,,,,,,,,,,,,,,,,,600,wppm,,
STP1529-EB-Zirconium in the Nuclear Industry_16th Volume_015_chunk6,text,"The total loading duration is $1 6 0 \mathrm { ~ h ~ }$ (at room temperature), followed by $^ { 2 4 \mathrm { ~ h ~ } }$ annealing at $4 3 0 ^ { \circ } \mathrm { C }$ .",Zircaloy-4,cladding segments,hydrogen loading,annealing,,,,,,,,,,,,,,,,,,430.0,,,,,,,,,,,,,,,,,,,,,,,,24,h
STP1529-EB-Zirconium in the Nuclear Industry_16th Volume_015_chunk6,text,"Pre-homogenization in the $\beta$ domain: Tubes are cut into $2 \mathrm { \ c m }$ long samples, sealed under vacuum in quartz vials, heat-treated at $1 0 5 0 ^ { \circ } \mathrm { C }$ (thus in the $\beta { \bf Z r }$ domain) for $5 \mathrm { { m i n } }$ , and cooled down in the furnace by turning it off for full homogenization of the H concentration and isotropic texture.",Zircaloy-4,2 cm long samples,pre-homogenization,heat treatment,,,,,,,,,,,,,,,,,,1050.0,,,,,,,vacuum,,,,,,,,,,,,,,,,,5.0,min
STP1529-EB-Zirconium in the Nuclear Industry_16th Volume_015_chunk6,text,Hydrogen and oxygen contents are thus determined individually for each sample to check the tightness of the vials.,Zircaloy-4,2 cm long samples,pre-homogenization,hot extraction,,,,,,,,,,,,,,,,,,,,,,,,,,,,,,,,,,,,,,,,,,,
STP1529-EB-Zirconium in the Nuclear Industry_16th Volume_015_chunk7,Table,"Sample Number 9, H (wppm)b: 746±17.5",,After Step 3 (HT Steam Oxidation),HT Steam Oxidation,Composition Analysis,,,,,,,,,,,,,,,,,,1000.0,steam,,,,,0.0289,,,,,,,,,,,,,,,,728.5–763.5,ppm,,
STP1529-EB-Zirconium in the Nuclear Industry_16th Volume_015_chunk7,Table,"Sample Number 9, T (), t (h): 1200, 3",,After Step 4 (HT Homogenization),HT Homogenization,Annealing,,,,,,,,,,,,,,,,,,1200.0,,,,,,3.0,vacuum,,,,,,,,,,,,,,,3.25–4.59,wt%,,
STP1529-EB-Zirconium in the Nuclear Industry_16th Volume_015_chunk7,Table,"Sample Number 9, Coolingd: Q",,After Step 4 (HT Homogenization),HT Homogenization,Cooling,,,,,,,,,,,,,,,,,,,,,,,,,,,,,,,,,,,,,,,,,,,
STP1529-EB-Zirconium in the Nuclear Industry_16th Volume_015_chunk7,Table,"Sample Number 11, 0 (wt %) a: 0.207",,After Step 2 (Annealing 5 min at 1050°C),Annealing,Composition Analysis,,,,,,,,,,,,,,,,,,1050.0,,,,,,0.0833,,,,,,,,,,,,,,,,0.207,wt%,,
STP1529-EB-Zirconium in the Nuclear Industry_16th Volume_015_chunk7,Table,"Sample Number 11, Toxid. (): 1000, t (s): 50",,After Step 3 (HT Steam Oxidation),HT Steam Oxidation,Oxidation Test,,,,,,,,,,,,,,,,,,1000.0,steam,,,,,0.0139,,,,,,,,,,,,,,,,1.65,wt%,,
STP1529-EB-Zirconium in the Nuclear Industry_16th Volume_015_chunk8,Fig. 10,An example of an EPMA oxygen profile obtained after oxidation at $1 2 0 0 ^ { \circ } \mathrm { C }$ and quenching is given on Fig. 10.,,oxidized and quenched,"oxidation, quenching",EPMA,,,,,,,,,,,,,,,,,,1200.0,,,,,,,,,,,,,,,,,,,,,,,,,
STP1529-EB-Zirconium in the Nuclear Industry_16th Volume_015_chunk8,Table 3,TABLE 3—Mean values of oxygen concentrations measured at the $\alpha / \beta$ boundary on EPMA oxygen radial profiles on the α side and on the $\beta$ side. (O in α (wt%) O in β (wt %) 1000 2.16 0.44 1100 2.33 0.76 1200 3.27 1.02,,oxidized,oxidation,EPMA,,,,,,,,,,,,,,,,,,1000.0,,,,,,,,,,,,,,,,,,,,,,2.16,wt%,,
STP1529-EB-Zirconium in the Nuclear Industry_16th Volume_015_chunk9,text,extend the DIFFOX comparison database to oxygen profiles representative of transient situations,,,,,,,,,,,,,,,,,,,,,,,,,,,,,,,,,,,,,,,,,,,,,,,
STP1529-EB-Zirconium in the Nuclear Industry_16th Volume_015_chunk10,text,similar weight gain behavior of Zy-4 and M5 in the $1 1 0 0 { - } 1 2 0 0 ^ { \circ } \mathrm { C }$ temperature range,Zy-4,,,oxidation,,,,,,,,,,,,,,,,,,1100.0,,,,,,,,,,,,,,,,,,,,,,,,,
STP1529-EB-Zirconium in the Nuclear Industry_16th Volume_015_chunk10,text,similar weight gain behavior of Zy-4 and M5 in the $1 1 0 0 { - } 1 2 0 0 ^ { \circ } \mathrm { C }$ temperature range,Zy-4,,,oxidation,,,,,,,,,,,,,,,,,,1200.0,,,,,,,,,,,,,,,,,,,,,,,,,
STP1529-EB-Zirconium in the Nuclear Industry_16th Volume_015_chunk10,text,"A code-to-code comparison at temperatures, where a continuous $\beta { - } Z \tau$ layer exists (i.e. above ${ \sim } 9 7 0 ^ { \circ } \mathrm { C }$ )",,,,,,,,,,,,,,,,,,,,,,970.0,,,,,,,,,,,,,,,,,,,,,,,,,
STP1529-EB-Zirconium in the Nuclear Industry_16th Volume_015_chunk10,text,the $\mathbf { t } { - } Z \mathbf { r } \mathbf { O } _ { 2 }$ sub-layer allows simulating the \~cubic reaction kinetics below ${ \sim } 1 0 0 0 ^ { \circ } \mathrm { C }$,,,,oxidation,,,,,,,,,,,,,,,,,,1000.0,,,,,,,,,,,,,,,,,,,,,,,,,
STP1529-EB-Zirconium in the Nuclear Industry_16th Volume_015_chunk10,text,for the long oxidation duration investigated at $9 0 0 ^ { \circ } \mathrm { C }$,,,,oxidation,,,,,,,,,,,,,,,,,,900.0,,,,,,,,,,,,,,,,,,,,,,,,,
STP1529-EB-Zirconium in the Nuclear Industry_16th Volume_015_chunk10,text,achieving a strain rate of $\sim 1 \ s ^ { - 1 }$ and specimen rupture in ${ \sim } 1 0$ ms,,,,rapid burst test,,,,,,,,,,,,,,,,,,,,,1.0,,,,,,,,,,,1.0,s^-1,,,,,,,,,,
STP1529-EB-Zirconium in the Nuclear Industry_16th Volume_015_chunk10,text,specimen rupture in ${ \sim } 1 0$ ms,,,,rapid burst test,,,,,,,,,,,,,,,,,,,,,,,,,,,,,,,,10.0,ms,,,,,,,,,,
STP1529-EB-Zirconium in the Nuclear Industry_16th Volume_015_chunk10,text,Unirradiated and irradiated Zry-2 fuel cladding specimens were tested from room temperature up to 350C,Zry-2,unirradiated,,rapid burst test,,,,,,,,,,,,,,,,,,350.0,,,,,,,,,,,,,,,,,,,,,,,,,
STP1529-EB-Zirconium in the Nuclear Industry_16th Volume_015_chunk10,text,Unirradiated and irradiated Zry-2 fuel cladding specimens were tested from room temperature up to 350C,Zry-2,irradiated,,rapid burst test,,,,,,,,,,,,,,,,,,350.0,,,,,,,,,,,,,,,,,,,,,,,,,
STP1529-EB-Zirconium in the Nuclear Industry_16th Volume_015_chunk10,text,The tests performed at room temperature on unirradiated cladding with circumferential hydrides revealed that the failure elongation was unchanged or increased slightly with an increase the in hydrogen content up to $\mathord { \sim } 1 0 0$ wtppm but decreased drastically at ${ \sim } 4 0 0$ wt ppm to values approaching $0 \%$,Zry-2,unirradiated,,rapid burst test,,,,,,,,,,,,,,,,,,25.0,,,,,,,,,,,,,,,,,,,,,,,,,
STP1529-EB-Zirconium in the Nuclear Industry_16th Volume_015_chunk10,text,hydrogen content up to $\mathord { \sim } 1 0 0$ wtppm,Zry-2,unirradiated,,,,,,,,,,,,,,,,,,,,,,,,,,,,,,,,,,,,,,,,,,,,100.0,ppm
STP1529-EB-Zirconium in the Nuclear Industry_16th Volume_015_chunk11,text,"A test called the expansion-due-to-compression (EDC) test has been reported, wherein a short piece of cladding was circumferentially loaded in tension due to the expansion of a polymer pellet, axially compressed inside the tube.",,,,expansion-due-to-compression (EDC) test,,,,,,,,,,,,,,,,,,,,,,,,,,,,,,,,non-uniform,,,,,,,,,,,
STP1529-EB-Zirconium in the Nuclear Industry_16th Volume_015_chunk11,text,"In our study, a uniform hydriding was used to obtain fundamental dependency of the mechanical response to the hydrogen content at high deformation rate",,hydrided,hydriding,,,,,,,,,,,,,,,,,,,,,,high,,,,,,,,,,,,,,,,,,,,,,
STP1529-EB-Zirconium in the Nuclear Industry_16th Volume_015_chunk11,text,"For the unirradiated specimens, no annealing after the final reduction during the processing of $71 \%$ was applied. These specimens are designated as ""as-coldworked"" (or ASC).",,unirradiated,cold working,,,,,,,,,,,,,,,,,,,,,,,,,,,,,,,,,,,,,,,,,,,71.0,%
STP1529-EB-Zirconium in the Nuclear Industry_16th Volume_015_chunk12,Figure z1,typical hydride morphology of the intermediate burnup specimen from fuel rod ZYS after hydride charging. Mixed circumferential and radial orientation hydrides can be seen in this figure in as-etched and as-polished conditions.,ZYS,intermediate burnup,hydride charging,hydride characterization,,,,,,,,,,,,,,,,,,,,,,,,,,,,,,,,,,,,,,,,,,,
STP1529-EB-Zirconium in the Nuclear Industry_16th Volume_015_chunk12,Figure z1,most hydrides formed in the irradiated and hydrogen charged specimens are transgranular and not intergranular.,,irradiated and hydrogen charged,hydride charging,hydride characterization,,,,,,,,,,,,,,,,,,,,,,,,,,,,,,,,,,,,,,,,,,,
STP1529-EB-Zirconium in the Nuclear Industry_16th Volume_015_chunk12,Page 1026,The cladding ductility is sensitive to the content and the orientation of hydrides.,,,,,,,,,,,,,,,,,,,,,,,,,,,,,,,,,,,,,,20.0–30.0,°C/h,,,,,,,,
STP1529-EB-Zirconium in the Nuclear Industry_16th Volume_015_chunk12,Page 1026,"For typical BWR cladding, the hydrides are small and distribute uniformly at low burnup.",BWR cladding,low burnup,,hydride characterization,,,,,,,,,,,,,,,,,,,,,,,,,,,,,,,,,,,,,,,,,,,
STP1529-EB-Zirconium in the Nuclear Industry_16th Volume_015_chunk12,Page 1026,"At high burnup $( \sim 6 0 \mathrm { G W d / t ) }$ , the morphology of hydrides is mixed radial and circumferential.",,high burnup,,hydride characterization,,,,,,,,,,,,,,,,,,,,,,,~60 GWd/t,,,,,,,,,,,,,,,,,,,,
STP1529-EB-Zirconium in the Nuclear Industry_16th Volume_015_chunk12,Page 1026,The hydrogenation of the unirradiated specimen to form uniformly distributed circumferential hydrides was done in 3M LiOH aqueous solution at $3 5 0 ^ { \circ } \mathrm { C }$ for times ranging from 12 to $^ { 2 4 \mathrm { ~ h ~ } }$,,unirradiated,hydrogenation,hydrogen charging,,,,,,,,,,,,,,,,,,350.0,3M LiOH aqueous solution,,,,,12.0,,,,,,,,,,,,,,,,,,,
STP1529-EB-Zirconium in the Nuclear Industry_16th Volume_015_chunk12,Page 1026,"For irradiated specimens, similar conditions and method was used in a hot cell but at somewhat lower temperature $\left( 3 3 0 - 3 4 0 ^ { \circ } \mathbf { C } \right)$ and longer duration $( 1 8 { - } 4 2 \ \mathrm { h } )$ .",,irradiated,hydrogenation,hydrogen charging,,,,,,,,,,,,,,,,,,330.0,3M LiOH aqueous solution,,,,,18.0,,,,,,,,,,,,,,,,,,,
STP1529-EB-Zirconium in the Nuclear Industry_16th Volume_015_chunk13,Table,"Specimen ID: ASC-37, Fluence: 0, Hydride Type: Uni.d, Temperature: RT, H. Content: 14 ppm, Yield: 913 MPa, UTSb: 1028 MPa, Uniform Strain (Plastic)b: 1.6 %, Failure Strain (Plastic)c: 7.3 %, Max. SED: 81.1 MJ/m3, Strain Hardening Exponent: 0.067, K for True Stress: 1052",,,,Tensile,,,,,,,,,,,,,,,,,,RT,,,,,0.0,,,,,,,,,1.4,%,,,,,,,,,1052.0,MPa
STP1529-EB-Zirconium in the Nuclear Industry_16th Volume_015_chunk14,table,"Number 45, ID ASC-L55D, (×1025 m−2) 0, Type Uni.d, ( 300, (ppm) 285, (MPa) 629, (MPa) 742, (%) 1.6, (%) 12.4, (MJ/m3) (Unit Less) 54.2, 0.084, (MPa) 756",,Uni.d,,tensile,,,,,,,,,,,,,,,,,,300.0,,,,,0.0,,,,,,,,,1.6,%,,,,,,,,,629.0,MPa
STP1529-EB-Zirconium in the Nuclear Industry_16th Volume_015_chunk15,text,The low strain failure of ASC-32 compared to the fairly ductile behavior of ASC-40 is obvious.,ASC,no hydrogen charging,,,,,,,,,,,,,,,,,,,,,,,,,,,,,,,,,,,,,,,,,,,,,
STP1529-EB-Zirconium in the Nuclear Industry_16th Volume_015_chunk15,text,The fracture surfaces at the maximum deformation for another specimen (ASC-17 at 115 wt ppm hydrides) with typical circumferential hydrides,ASC,with typical circumferential hydrides,hydrogen charging,,,,,,,,,,,,,,,,"{'value': 115, 'unit': 'ppm'}",,,,,,,,,,,,,,,,,,,,,,,,,,,,
STP1529-EB-Zirconium in the Nuclear Industry_16th Volume_015_chunk15,text,The specimens designated with an R with radial hydride distribution were tested at room temperature (No.19 through 26 in Table 3).,,with radial hydride distribution,hydrogen charging,burst test,,,,,,,,,,,,,,,,,,25,,,,,,,,,,,,,,,,,,,,,,,,,
STP1529-EB-Zirconium in the Nuclear Industry_16th Volume_015_chunk15,text,"As an example, for the specimen ASC-R52 with 30 wt ppm radial hydrides",ASC,with radial hydrides,hydrogen charging,,,,,,,,,,,,,,,,"{'value': 30, 'unit': 'ppm'}",,,,,,,,,,,,,,,,,,,,,,,,,,,,
STP1529-EB-Zirconium in the Nuclear Industry_16th Volume_015_chunk15,text,"Due to the difference in hydride distribution, a significant difference in fracture toughness is induced: Radial hydrides have a tendency to make a smoother fracture surface than circumferential hydride distributions.",,with radial hydride distribution,,,,,,,,,,,,,,,,,,,,,,,,,,,,,,,,,,,,,,,,,,,,,
STP1529-EB-Zirconium in the Nuclear Industry_16th Volume_015_chunk15,text,"Due to the difference in hydride distribution, a significant difference in fracture toughness is induced: Radial hydrides have a tendency to make a smoother fracture surface than circumferential hydride distributions.",,with circumferential hydride distribution,,,,,,,,,,,,,,,,,,,,,,,,,,,,,,,,,,,,,,,,,,,,,
STP1529-EB-Zirconium in the Nuclear Industry_16th Volume_015_chunk15,text,ASC specimens were tested up to $3 5 0 ^ { \circ } \mathrm { C }$ with and without hydrogen precharging.,ASC,,hydrogen precharging,,,,,,,,,,,,,,,,,,,350,,,,,,,,,,,,,,,,,,,,,,,,,
STP1529-EB-Zirconium in the Nuclear Industry_16th Volume_015_chunk15,text,"The hoop stress-strain, and resultant true hoop stress-plastic true strain $\sigma$ versus $\dot { \epsilon }$ )curves of the non-hydrogen charged specimens are plotted in Fig. 6 at 25, 250, and $3 5 0 ^ { \circ } \mathrm { C }$",ASC,non-hydrogen charged,,,,,,,,,,,,,,,,,,,,25,,,,,,,,,,,,,,,,,,,,,,,,,
STP1529-EB-Zirconium in the Nuclear Industry_16th Volume_015_chunk15,text,"The hoop stress-strain, and resultant true hoop stress-plastic true strain $\sigma$ versus $\dot { \epsilon }$ )curves of the non-hydrogen charged specimens are plotted in Fig. 6 at 25, 250, and $3 5 0 ^ { \circ } \mathrm { C }$",ASC,non-hydrogen charged,,,,,,,,,,,,,,,,,,,,250,,,,,,,,,,,,,,,,,,,,,,,,,
STP1529-EB-Zirconium in the Nuclear Industry_16th Volume_015_chunk15,text,"The hoop stress-strain, and resultant true hoop stress-plastic true strain $\sigma$ versus $\dot { \epsilon }$ )curves of the non-hydrogen charged specimens are plotted in Fig. 6 at 25, 250, and $3 5 0 ^ { \circ } \mathrm { C }$",ASC,non-hydrogen charged,,,,,,,,,,,,,,,,,,,,350,,,,,,,,,,,,,,,,,,,,,,,,,
STP1529-EB-Zirconium in the Nuclear Industry_16th Volume_015_chunk15,text,"Comparisons of the mean strain hardening exponents, $_ n$ , from 25 to $3 5 0 ^ { \circ } \mathrm { C }$ in the figure show that the test temperature dependence of $_ n$ is not significant given relatively large scatter in $n$ - values.",ASC,non-hydrogen charged,,,,,,,,,,,,,,,,,,,,,,,,,,,,,,,,,,,,,,,,,,,,,
STP1529-EB-Zirconium in the Nuclear Industry_16th Volume_015_chunk16,Text,"The effect of the test temperatures up to $3 5 0 ^ { \circ } \mathrm { C }$ was examined by using the ZYS specimens in in-cell hydrogen charged as well as as-irradiated conditions (No. 65 through 72 in Table 3). All the high temperature results, summarized in Table 3, showed ductile behavior with some amount of failure strains.",ZYS,hydrogen charged,in-cell hydrogen charged,,,,,,,,,,,,,,,,,,,350,,,,,,,,,,,,,,,,,,,,,,,,,
STP1529-EB-Zirconium in the Nuclear Industry_16th Volume_015_chunk16,Text,"The effect of the test temperatures up to $3 5 0 ^ { \circ } \mathrm { C }$ was examined by using the ZYS specimens in in-cell hydrogen charged as well as as-irradiated conditions (No. 65 through 72 in Table 3). All the high temperature results, summarized in Table 3, showed ductile behavior with some amount of failure strains.",ZYS,as-irradiated,as-irradiated,,,,,,,,,,,,,,,,,,,350,,,,,,,,,,,,,,,,,,,,,,,,,
STP1529-EB-Zirconium in the Nuclear Industry_16th Volume_015_chunk16,Text,"In Fig. $1 0 ( a )$ , the effect of temperature on strength is compared for the unirradiated (hydrogen content lower than 180 wt ppm) and the irradiated specimens (hydrogen contents between 28 and 187 wt ppm).",,unirradiated,,,,,,,,,,,,,,,,,,,,,,,,,,,,,,,,,,,,,,,,,,,,,
STP1529-EB-Zirconium in the Nuclear Industry_16th Volume_015_chunk16,Text,"In Fig. $1 0 ( a )$ , the effect of temperature on strength is compared for the unirradiated (hydrogen content lower than 180 wt ppm) and the irradiated specimens (hydrogen contents between 28 and 187 wt ppm).",,irradiated,,,,,,,,,,,,,,,,,,,,,,,,,,,,,,,,,,,,,,,,,,,,,
STP1529-EB-Zirconium in the Nuclear Industry_16th Volume_015_chunk16,Text,The room temperature data for the irradiated specimens are not very different from those for the unirradiated specimens.,,irradiated,,,,,,,,,,,,,,,,,,,,25,,,,,,,,,,,,,,,,,,,,,,,,,
STP1529-EB-Zirconium in the Nuclear Industry_16th Volume_015_chunk16,Text,These data show that hydrogen concentration up to around 600 wt ppm has little effect on the UTS of the tube specimens at the operating temperature of the fuel rods (about $3 5 0 ^ { \circ } \mathrm { C }$ .,,,,,,,,,,,,,,,,,,,,,,350,,,,,,,,,,,,,,,,,,,,,,,,,
STP1529-EB-Zirconium in the Nuclear Industry_16th Volume_015_chunk17,Fig. 12,"ductility is sensitive to the accumulated length of hydride in the specimen thickness direction...ductility begins to decrease, whereas the strength starts to drop from AHL as high as 80%",,unirradiated,,,,,,,,,,,,,,,,,,,,,,,,,,,,,,,,,,,,,,,,,,,,,
STP1529-EB-Zirconium in the Nuclear Industry_16th Volume_015_chunk17,Fig. 13,Our data on this exponent ( n ) for unirradiated as-received specimens are shown as a function of temperature in Fig. 13,,"unirradiated, as-received",,tensile,,,,,,,,,,,,,,,,,,,,,1,,,,,,,,,,,,,,,,,,,,,,
STP1529-EB-Zirconium in the Nuclear Industry_16th Volume_015_chunk17,Fig. 13,such high strain rates reduce the n -value considerably,,unirradiated,,,,,,,,,,,,,,,,,,,,,,,1,,,,,,,,,,,,,,,,,,,,,,
STP1529-EB-Zirconium in the Nuclear Industry_16th Volume_015_chunk17,Fig. 14,Neutron irradiation reduces the n -values to less than 0.01 after 6 x 10^25 n m^-2 (E > 1 MeV),,irradiated,,,,,,,,,,,,,,,,,,,,,,,,,6e25,,,,,,,,,,,,,,,,,,,,
STP1529-EB-Zirconium in the Nuclear Industry_16th Volume_015_chunk17,Fig. 14,"most of the reduction is complete after even one cycle irradiation (0.8 x 10^25 n m^-2, E > 1 MeV)",,irradiated,,,,,,,,,,,,,,,,,,,,,,,,,0.8e25,,,,,,,,,,,,,,,,,,,,
STP1529-EB-Zirconium in the Nuclear Industry_16th Volume_015_chunk17,Fig. 14,the strain hardening ability of both unirradiated and irradiated fuel cladding decreases as a function of the hydrogen content,,"unirradiated, irradiated",hydrogen charged,,,,,,,,,,,,,,,,,,,,,,,,,,,,,,,,,,,,,,,,,,,,
STP1529-EB-Zirconium in the Nuclear Industry_16th Volume_015_chunk17,Fig. 15,The SED values for the irradiated material are lower than that for the unirradiated material at room temperature,,"irradiated, unirradiated",,,,,,,,,,,,,,,,,,,,25.0,,,,,,,,,,,,,,,,,,,,,,,,,
STP1529-EB-Zirconium in the Nuclear Industry_16th Volume_015_chunk17,Fig. 15,at 150–350 °C no significant difference is seen,,"irradiated, unirradiated",,,,,,,,,,,,,,,,,,,,150.0,,,,,,,,,,,,,,,,,,,,,,,,,
STP1529-EB-Zirconium in the Nuclear Industry_16th Volume_015_chunk17,Fig. 15,at 150–350 °C no significant difference is seen,,"irradiated, unirradiated",,,,,,,,,,,,,,,,,,,,350.0,,,,,,,,,,,,,,,,,,,,,,,,,
STP1529-EB-Zirconium in the Nuclear Industry_16th Volume_015_chunk18,text,cladding $( 4 0 { - } 4 2 \ \mathrm { G W d / t ) }$ with hydrogen concentration of around 60130 wt ppm [48].,,cladding,irradiated,,,,,,,,,,,,,,,,,,,,,,,,,,,,,,,,,,,,,,,,,60.0–130.0,ppm,,
STP1529-EB-Zirconium in the Nuclear Industry_16th Volume_015_chunk18,text,"In the conventional data from the standard strain rate tests of around $1 0 ^ { - 4 } / \mathrm { s }$ to $1 0 ^ { - 2 } / \mathrm { s }$ , the ductility of fuel cladding is reduced with neutron irradiation",,fuel cladding,irradiated,strain rate test,,,,,,,,,,,,,,,,,,,,,0.0001,,,,,,,,,,,,,,,,,,,,,,
STP1529-EB-Zirconium in the Nuclear Industry_16th Volume_015_chunk18,text,"In the conventional data from the standard strain rate tests of around $1 0 ^ { - 4 } / \mathrm { s }$ to $1 0 ^ { - 2 } / \mathrm { s }$ , the ductility of fuel cladding is reduced with neutron irradiation",,fuel cladding,irradiated,strain rate test,,,,,,,,,,,,,,,,,,,,,0.01,,,,,,,,,,,,,,,,,,,,,,
STP1529-EB-Zirconium in the Nuclear Industry_16th Volume_015_chunk18,text,as-irradiated specimens with even as low a hydrogen concentration as 69 wt ppm failed to show the fracture surfaces of mixed quasi-cleavage facets and ductile dimples.,,as-irradiated,irradiated,,,,,,,,,,,,,,,,,,,,,,,,,,,,,,,,,,,,,,,,,69.0,ppm,,
STP1529-EB-Zirconium in the Nuclear Industry_16th Volume_015_chunk19,pp. 1054-1067,Radial-Hydride Embrittlement of High-Burnup Zircaloy-4 Fuel Cladding,Zircaloy-4,"High-Burnup, Radial-Hydride",,,,,,,,,,,,,,,,,,,,,,,,,,,,,,,,,,,,,,,,,,,,,
STP1529-EB-Zirconium in the Nuclear Industry_16th Volume_015_chunk19,pp. 683-700,"Behavior and Failure of Uniformly Hydrided Zircaloy-4 Fuel Claddings Between 25°C and 480°C Under Various Stress States, Including RIA Loading Conditions",Zircaloy-4,Uniformly Hydrided,,,,,,,,,,,,,,,,,,,,25 to 480,,,,,,,,,,,,,,,,,,,,,,,,,
STP1529-EB-Zirconium in the Nuclear Industry_16th Volume_015_chunk19,pp. 195-210,Mechanical Property Testing of Irradiated Zircaloy Cladding Under Reactor Transient Conditions,Zircaloy,Irradiated,,Mechanical Property Testing,,,,,,,,,,,,,,,,,,,,,,,,,,,,,,,,,,,,,,,,,,,
STP1529-EB-Zirconium in the Nuclear Industry_16th Volume_015_chunk19,pp. 215-229,Fuel Cladding Mechanical Behavior Under High Strain Rate,,,,,,,,,,,,,,,,,,,,,,,,,high,,,,,,,,,,,,,,,,,,,,,,
STP1529-EB-Zirconium in the Nuclear Industry_16th Volume_015_chunk19,pp. 296-305,Influence of Specimen Design on the Deformation and Failure of Zircaloy Cladding,Zircaloy,,,,,,,,,,,,,,,,,,,,,,,,,,,,,,,,,,,,,,,,,,,,,,
STP1529-EB-Zirconium in the Nuclear Industry_16th Volume_015_chunk19,pp. 1128-1135,Research Program to Elucidate Outside-in Failure of High Burnup Fuel Cladding,,High Burnup,,,,,,,,,,,,,,,,,,,,,,,,,,,,,,,,,,,,,,,,,,,,,
STP1529-EB-Zirconium in the Nuclear Industry_16th Volume_015_chunk19,pp. 743-756,Standard Specification for Wrought Zirconium Alloy Seamless Tubes for Nuclear Reactor Fuel Cladding,Zirconium Alloy,Wrought,,,,,,,,,,,,,,,,,,,,,,,,,,,,,,,,,,,,,,,,,,,,,
STP1529-EB-Zirconium in the Nuclear Industry_16th Volume_015_chunk19,pp. 155-173,"Effect of Irradiation on the Strength, Ductility, and Defect Sensitivity of Fully Recrystallized Zircaloy Tube",Zircaloy,"Fully Recrystallized, Irradiated",,,,,,,,,,,,,,,,,,,,,,,,,,,,,,,,,,,,,,,,,,,,,
STP1529-EB-Zirconium in the Nuclear Industry_16th Volume_015_chunk19,pp. 734-747,Deformation and Fracture Properties of Neutron-Irradiated Recrystallized Zry-2 Cladding Under Uniaxial Tension,Zry-2,"Neutron-Irradiated, Recrystallized",,Uniaxial Tension,,,,,,,,,,,,,,,,,,,,,,,,,,,,,,,,,,,,,,,,,,,
STP1529-EB-Zirconium in the Nuclear Industry_16th Volume_015_chunk19,,Effect of Cold Work and Neutron Irradiation on the Tensile Properties of Zircaloy,Zircaloy,"Cold Work, Neutron Irradiated",,Tensile,,,,,,,,,,,,,,,,,,,,,,,,,,,,,,,,,,,,,,,,,,,
STP1529-EB-Zirconium in the Nuclear Industry_16th Volume_015_chunk19,pp. 359-369,Effect of Neutron Irradiation on Deformation Behavior of Zirconium,Zirconium,Neutron Irradiated,,,,,,,,,,,,,,,,,,,,,,,,,,,,,,,,,,,,,,,,,,,,,
STP1529-EB-Zirconium in the Nuclear Industry_16th Volume_015_chunk20,text,"around this temperature range, apparent activation energy for deformation decreases and consequently strain hardening is also decreased.",,,,,,,,,,,,,,,,,,,,,,350,,,,,,,,,,,,,,,,,,,,,,,,,
STP1529-EB-Zirconium in the Nuclear Industry_16th Volume_015_chunk21,text,Unirradiated cold-worked Zry-2 BWR fuel cladding tubes,Zry-2,"Unirradiated, cold-worked",,,,,,,,,,,,,,,,,,,,,,,,,,,,,,,,,,,,,,,,,,,,,
STP1529-EB-Zirconium in the Nuclear Industry_16th Volume_015_chunk21,text,charged with hydrogen in the range of hydrogen concentration between ~100 and 300 ppm,Zry-2,Hydrogen charged,Hydrogen charging,,,,,,,,,,,,,,,,,,,563,LiOH solution,,,,,,,,,,,,,,,,,,,,,100–300,ppm,,
STP1529-EB-Zirconium in the Nuclear Industry_16th Volume_015_chunk21,text,The yield stress in the axial direction of the unirradiated cold-worked material was ~580 MPa at 523 K,Zry-2,"Unirradiated, cold-worked",,,,,,,,,,,,,,,,,,,,523,,,,,,,,,,,,,,580,MPa,,,,,,,,,,
STP1529-EB-Zirconium in the Nuclear Industry_16th Volume_015_chunk21,text,that of the irradiated materials (620 MPa at 523 K,Zry-2,Irradiated,,,,,,,,,,,,,,,,,,,,523,,,,,,,,,,,,,,620,MPa,,,,,,,,,,
STP1529-EB-Zirconium in the Nuclear Industry_16th Volume_015_chunk21,Table 1,"Sn 1.36, Fe 0.18, Cr 0.11, Ni 0.07, 0 0.122, Zr Bal.",Zry-2,,,,"{'value': 'Bal.', 'unit': 'wt%'}","{'value': 1.36, 'unit': 'wt%'}",,"{'value': 0.18, 'unit': 'wt%'}","{'value': 0.11, 'unit': 'wt%'}","{'value': 0.07, 'unit': 'wt%'}",,,,,"{'value': 0.122, 'unit': 'wt%'}",,,,,,,,,,,,,,,,,,,,,300,MPa,561,K,,,,,0.05–0.15,mm,,
STP1529-EB-Zirconium in the Nuclear Industry_16th Volume_015_chunk21,text,"During the radial DHC test, the linear heat generation rate (LHGR) was maintained at 40 kW/m ~60 K temperature difference",Zry-2,,,Radial DHC test,,,,,,,,,,,,,,,,,,,,,,,,,,,,,,40,kW/m,,,,,,,,,,,,
STP1529-EB-Zirconium in the Nuclear Industry_16th Volume_015_chunk21,text,The hoop stress was increased up to 300 MPa ~0.5 h after the specimen temperature had stabilized,Zry-2,,,Radial DHC test,,,,,,,,,,,,,,,,,,,,,,,,0.5,,,,,,,,300,MPa,,,,,,,,,,
STP1529-EB-Zirconium in the Nuclear Industry_16th Volume_015_chunk22,Discussion,at a hoop stress of $3 0 0 \mathrm { M P a }$ the threshold depth of ORIC for radial DHC was found to be ${ \sim } 0 . 1 \mathrm { m m }$,,,,radial DHC test,,,,,,,,,,,,,,,,,,,,300.0,,,,,,,,,,,,,,,,,,,,,,0.1,mm
STP1529-EB-Zirconium in the Nuclear Industry_16th Volume_015_chunk22,Discussion,"the threshold $K _ { I }$ for radial DHC, $K _ { \mathrm { I H } }$ , with the radial thermal gradient was found to be about $5 \mathrm { { M P a } \cdot \mathrm { { m } } ^ { 0 . 5 } }$",,,,radial DHC test,,,,,,,,,,,,,,,,,,,,,,,,,,,,,,,,,,,,3e-07,m/s,,,,,5.0,MPa·m^0.5
STP1529-EB-Zirconium in the Nuclear Industry_16th Volume_015_chunk22,Fig. 7,the length of the radial hydrides was ${ \sim } 0 . 1 \mathrm { m m }$ in the case of the five-cycle irradiated segment rod that failed after a $2 2 ~ \mathrm { m i n }$ hold at $4 4 . 6 \ \mathrm { k W / m }$,,five-cycle irradiated,power ramp test,power ramp test,,,,,,,,,,,,,,,,,,,,,,,,0.367,,,,,,,,,,,,,,0.1,mm,,,,
STP1529-EB-Zirconium in the Nuclear Industry_16th Volume_015_chunk23,Fig. 5,"between $t _ { \mathrm { D H C } } = 0$ and $0 . 2 5 \mathrm { ~ h ~ }$ , the ORIC extended up to about $0 . 4 \mathrm { m m }$ from the outer surface at the average radial $V _ { \mathrm { D H C } }$ of $\sim 1 0 \times 1 0 ^ { - 8 } – 3 0 \times 1 0 ^ { - 8 } \mathrm { m / s }$",,,,DHC cracking,,,,,,,,,,,,,,,,,,,,,,,,0.25,,,,,,,,,,,,0.4,mm,,,,,,
STP1529-EB-Zirconium in the Nuclear Industry_16th Volume_015_chunk23,Fig. 6,"Between $t _ { \mathrm { D H C } } = 0 . 2 5$ and $0 . 5 \mathrm { ~ h ~ }$ ,this outside-in cracking continued up to $0 . 6 \mathrm { ~ m m }$ in depth from the outer surface at the same average radial $V _ { \mathrm { D H C } }$",,,,DHC cracking,,,,,,,,,,,,,,,,,,,,,,,,0.5,,,,,,,,,,,,0.6,mm,,,,,,
STP1529-EB-Zirconium in the Nuclear Industry_16th Volume_015_chunk23,text,the average radial $V _ { \mathrm { D H C } }$ was reduced by half,,,,DHC cracking,,,,,,,,,,,,,,,,,,,,,,,,1.0,,,,,,,,,,,,,,,,,,,
STP1529-EB-Zirconium in the Nuclear Industry_16th Volume_015_chunk23,text,the velocity of outside-in DHC cracking was approximately $\sim 1 0 \times 1 0 ^ { - 8 } – 3 0 \times 1 0 ^ { - 8 } \mathrm { m } / \mathrm { s }$,,,,DHC cracking,,,,,,,,,,,,,,,,,,,,,,,,,,,,,,,,,,,,1e-08–3e-08,m/s,,,,,,
STP1529-EB-Zirconium in the Nuclear Industry_16th Volume_015_chunk23,Fig. 8,the strong suppression of radial $V _ { \mathrm { D H C } }$ was observed in the temperature range between 548 and $5 6 1 ~ \mathrm { K }$,,,,DHC cracking,,,,,,,,,,,,,,,,,,275.0,,,,,,,isothermal,,,,,,,,,,,,,,,,,,
STP1529-EB-Zirconium in the Nuclear Industry_16th Volume_015_chunk23,Fig. 8,"at $5 7 3 \ \mathrm { K }$ , no measurable radial DHC cracking was observed, which was called ""critical temperature"" [3]",,,,DHC cracking,,,,,,,,,,,,,,,,,,300.0,,,,,,,isothermal,,,,,,,,,,,0.0,,,,,,,
STP1529-EB-Zirconium in the Nuclear Industry_16th Volume_015_chunk24,Table 3,"Specimen IT02: TDHC (K)=548, T max (K)=578, dT (K)=30, DHC (h)=1, Hoop Stress (MPa)=183",Zry-2,unirradiated,,radial DHC test,,,,,,,,,,,,,,,,,,,,,,,,,,,,,,,,,,30,K,,,,,,,,
STP1529-EB-Zirconium in the Nuclear Industry_16th Volume_015_chunk24,Table 3,"Specimen IT02: TDHC (K)=548, T max (K)=578, dT (K)=30, DHC (h)=1, Hoop Stress (MPa)=183",Zry-2,unirradiated,,radial DHC test,,,,,,,,,,,,,,,,,,,,183,,,,1,,,,,,,,183,MPa,,,,,,,,,,
STP1529-EB-Zirconium in the Nuclear Industry_16th Volume_015_chunk24,Table 3,"Specimen IT03: TDHC (K)=548, T max (K)=588, dT (K)=40, DHC (h)=1, Hoop Stress (MPa)=183",Zry-2,unirradiated,,radial DHC test,,,,,,,,,,,,,,,,,,274.85,,183,,,,1,,,,,,,,,,548,K,,,,,,,,
STP1529-EB-Zirconium in the Nuclear Industry_16th Volume_015_chunk24,Table 3,"Specimen IT03: TDHC (K)=548, T max (K)=588, dT (K)=40, DHC (h)=1, Hoop Stress (MPa)=183",Zry-2,unirradiated,,radial DHC test,,,,,,,,,,,,,,,,,,314.85,,,,,,,,,,,,,,,,588,K,,,,,,,,
STP1529-EB-Zirconium in the Nuclear Industry_16th Volume_015_chunk25,text,The present experimental study with radial thermal gradient was performed at the outer surface temperature of 288 deg. C and the hoop stress of $3 0 0 \ \mathrm { M P a }$ . The temperature of Zry-2 tube was from 288 deg. C (at the outer surface) to 348 deg. C (at the inner surface).,Zircaloy-2,cold worked tube,,DHC simulation,,,,,,,,,,,,,,,,,,288.0,,,,,,,,,,,,,,5.0,MPa m^0.5,,,,,,,,,,
STP1529-EB-Zirconium in the Nuclear Industry_16th Volume_015_chunk25,text,The temperature of Zry-2 tube was from 288 deg. C (at the outer surface) to 348 deg. C (at the inner surface).,Zircaloy-2,cold worked tube,,DHC simulation,,,,,,,,,,,,,,,,,,,,,,,,,,,,,,,,300.0,MPa,288.0–348.0,°C,,,,,,,,
STP1529-EB-Zirconium in the Nuclear Industry_16th Volume_015_chunk25,text,the obtained $\mathrm { K } _ { \mathrm { I H } }$ of $5 { \mathrm { ~ M P a ~ m } } ^ { 0 . 5 } $ for a cold worked Zircaloy-2 tube is also effective above 300 deg. C.,Zircaloy-2,cold worked tube,,DHC simulation,,,,,,,,,,,,,,,,,,300.0,,,,,,,,,,,,,,5.0,MPa m^0.5,,,,,,,,,,
STP1529-EB-Zirconium in the Nuclear Industry_16th Volume_015_chunk25,text,"In the power ramp tests in JMTR (Japan Materials Testing Reactor), four high burnup segment rods were failed by the outside-in manner. Failures of segment rods were detected after 22149 min at $4 2 . 1 { - } 5 5 . 1 \mathrm { k W / m }$",,high burnup segment rods,irradiated,power ramp test,,,,,,,,,,,,,,,,,,,,,,,,,,,,,,,,,,,,22149.0,min,,,,,,
STP1529-EB-Zirconium in the Nuclear Industry_16th Volume_015_chunk25,text,"According to our DHC simulation by using unirradiated claddings, the predicted time for through-wall cracking is $3 0 { \mathrm { - } } 1 0 0 \ \mathrm { m i n }$ (for $0 . 5 \mathrm { m m }$ cracking).",,unirradiated claddings,,DHC simulation,,,,,,,,,,,,,,,,,,,,,,,,,,,,,,,,30.0–100.0,min,,,,,,,,,,
STP1529-EB-Zirconium in the Nuclear Industry_16th Volume_015_chunk26,ABSTRACT,It was shown that strain to failure is dependent on the instantaneous material temperature and is not affected by the pre-heating history.,,,,,,,,,,,,,,,,,,,,,,instantaneous material temperature,,,,,,,,,,,,,,,,,,,,,,,,,
STP1529-EB-Zirconium in the Nuclear Industry_16th Volume_015_chunk26,TABLE 1,Cladding material: Zircaloy-2 (LK3 with liner),Zircaloy-2,,,,,,,,,,,,,,,,,,,,,,,,,,,,,,,,,,,,,,,,,,,,,7.0,%
STP1529-EB-Zirconium in the Nuclear Industry_16th Volume_015_chunk26,TABLE 1,Rod average total hydrogen (ppm): 305,,rod,,,,,,,,,,,,,,,,,,,,,,,,,,,,,,,,,,,,,,,,,,305.0,ppm,,
STP1529-EB-Zirconium in the Nuclear Industry_16th Volume_015_chunk26,TABLE 1,Segment average burnup (MWd/kg): 72.3,,segment,,,,,,,,,,,,,,,,,,,,,,,,,,,,,,,,,,,,,,,,72.3,MWd/kg,306.0–352.0,ppm,,
STP1529-EB-Zirconium in the Nuclear Industry_16th Volume_015_chunk27,text,"fully recrystallized Zircaloy-2, LK3 with zirconium liner",Zircaloy-2,fully recrystallized,cladding material,,,,,,,,,,,,,,,,,,,,,,,,,,,,,,,,,,,,,,,,,,,,
STP1529-EB-Zirconium in the Nuclear Industry_16th Volume_015_chunk27,text,"manufacturing process with $\log A = - 1 4 . 2$ , where $A$ is the cumulative annealing parameter characterising the heat input to the cladding during the manufacturing process",Zircaloy-2,,manufacturing,,,,,,,,,,,,,,,,,,,,,,,,,,,,,,,,,-14.2,,,,,,,,,,,
STP1529-EB-Zirconium in the Nuclear Industry_16th Volume_015_chunk27,Fig. 1(b),no gap between the fuel and the cladding was visible,Zircaloy-2,irradiated,,examination,,,,,,,,,,,,,,,,,,,,,,,,,,,,,,,,,,,,,,180.0–250.0,W/cm,18.0,μm,,
STP1529-EB-Zirconium in the Nuclear Industry_16th Volume_015_chunk28,Table,Rod: AEB 072-E4 LK3/L (seven cycles); Specimen ID: E4-H8; Hydrogen (ppm): 253; Test T: 180; Failure: No; Strain at Failure (%): ·.,Zircaloy-2 (LK3),Irradiated,,EDC test,,,,,,,,,,,,,,,,,,180,,,,,,,,,,,,,,,,,,,,,,,,,
STP1529-EB-Zirconium in the Nuclear Industry_16th Volume_015_chunk28,Table,Rod: AEB 072-E4 LK3/L (seven cycles); Specimen ID: E4-H9; Hydrogen (ppm): 349; Test T: 160; Failure: Yes; Strain at Failure (%): 1.4,Zircaloy-2 (LK3),Irradiated,,EDC test,,,,,,,,,,,,,,,,,,160,,,,,,,,,,,,,,1.4,%,,,,,,,,,,
STP1529-EB-Zirconium in the Nuclear Industry_16th Volume_015_chunk28,Table,Rod: AEB 072-E4 LK3/L (seven cycles); Specimen ID: E4-H1; Hydrogen (ppm): 320a; Test T: 100; Failure: Yes; Strain at Failure (%): 1.2,Zircaloy-2 (LK3),Irradiated,,EDC test,,,,,,,,,,,,,,,,,,100,,,,,,,,,,,,,,1.2,%,,,,,,,,,,
STP1529-EB-Zirconium in the Nuclear Industry_16th Volume_015_chunk28,Table,Rod: AEB 072-E4 LK3/L (seven cycles); Specimen ID: E4-H2; Hydrogen (ppm): 320a; Test T: 120; Failure: Yes; Strain at Failure (%): 0.7,Zircaloy-2 (LK3),Irradiated,,EDC test,,,,,,,,,,,,,,,,,,120,,,,,,,,,,,,,,0.7,%,,,,,,,,,,
STP1529-EB-Zirconium in the Nuclear Industry_16th Volume_015_chunk28,Table,Rod: AEB 072-E4 LK3/L (seven cycles); Specimen ID: E4-H3; Hydrogen (ppm): 320a; Test T: 140; Failure: Yes; Strain at Failure (%): 0.9,Zircaloy-2 (LK3),Irradiated,,EDC test,,,,,,,,,,,,,,,,,,140,,,,,,,,,,,,,,0.9,%,,,,,,,,,,
STP1529-EB-Zirconium in the Nuclear Industry_16th Volume_015_chunk28,Table,Rod: AEB 072-E4 LK3/L (seven cycles); Specimen ID: E4-H5; Hydrogen (ppm): 320a; Test T: 190; Failure: Yes; Strain at Failure (%): 4.5,Zircaloy-2 (LK3),Irradiated,,EDC test,,,,,,,,,,,,,,,,,,190,,,,,,,,,,,,,,4.5,%,,,,,,,,,,
STP1529-EB-Zirconium in the Nuclear Industry_16th Volume_015_chunk28,Table,Rod: AEB 072-E4 LK3/L (seven cycles); Specimen ID: E4-H6; Hydrogen (ppm): 320a; Test T: 260; Failure: No; Strain at Failure (%): · ··,Zircaloy-2 (LK3),Irradiated,,EDC test,,,,,,,,,,,,,,,,,,260,,,,,,,,,,,,,,,,,,,,,,,,,
STP1529-EB-Zirconium in the Nuclear Industry_16th Volume_015_chunk28,Table,Rod: AEB 068-E4 LK3/L (six cycles); Specimen ID: E4-H7; Hydrogen (ppm): 320a; Test T: 220; Failure: No; Strain at Failure (%): . . .,Zircaloy-2 (LK3),Irradiated,,EDC test,,,,,,,,,,,,,,,,,,220,,,,,,,,,,,,,,,,,,,,,,,,,
STP1529-EB-Zirconium in the Nuclear Industry_16th Volume_015_chunk28,Table,Rod: AEB 068-E4 LK3/L (six cycles); Specimen ID: E4-R1-1; Hydrogen (ppm): 200a; Test T: 33; Failure: Yes; Strain at Failure (%): 3.7b,Zircaloy-2 (LK3),Irradiated,,EDC test,,,,,,,,,,,,,,,,,,33,,,,,,,,,,,,,,3.7,%,,,,,,,,,,
STP1529-EB-Zirconium in the Nuclear Industry_16th Volume_015_chunk28,Table,Rod: AEB 069-E4 LK3/L (five cycles); Specimen ID: E4-R; Hydrogen (ppm): 200a; Test T: 280; Failure: No; Strain at Failure (%): · ·.,Zircaloy-2 (LK3),Irradiated,,EDC test,,,,,,,,,,,,,,,,,,280,,,,,,,,,,,,,,,,,,,,,,,,,
STP1529-EB-Zirconium in the Nuclear Industry_16th Volume_015_chunk28,Table,Rod: 20461-J2 LK3/L (four cycles); Specimen ID: J2-4A; Hydrogen (ppm): 88; Test T: 25; Failure: Yes; Strain at Failure (%): 7,Zircaloy-2 (LK3),Irradiated,,EDC test,,,,,,,,,,,,,,,,,,25,,,,,,,,,,,,,,7.0,%,,,,,,,,,,
STP1529-EB-Zirconium in the Nuclear Industry_16th Volume_015_chunk29,1083,"a very marked effect of the test temperature can be observed (Fig. 6). A sharp transition from a ""lower shelf"" with low cladding ductility to an ""upper shelf"" with large ductility is observed for fuel claddings with different hydrogen content as a result of burnup.",,fuel claddings with different hydrogen content as a result of burnup,burnup,EDC test,,,,,,,,,,,,,,,,,,,,,,,,,,,,,,,,,,,,,,,,,,,
STP1529-EB-Zirconium in the Nuclear Industry_16th Volume_015_chunk30,text,temperatures above 600°C could be expected at the inner cladding surface at the end of the in-reactor ramp,,cladding,,ramp test,,,,,,,,,,,,,,,,,,600,,,,,,,,,,,,,,,,,,,,,,,,,
STP1529-EB-Zirconium in the Nuclear Industry_16th Volume_015_chunk30,text,"hydrogen concentration of about 300 ppm, which is the concentration defined for the AEB 072-E4-J cladding",AEB 072-E4-J,cladding,,,,,,,,,,,,,,,,,,,,,,,,,,,,,,,,,,,,,,,,,,,,300,ppm
STP1529-EB-Zirconium in the Nuclear Industry_16th Volume_015_chunk30,text,Fractographic examination of the EDC specimens clearly showed the change of fracture surface appearance with an increase of test temperature from 60 to 160°C,,EDC specimen,,EDC test,,,,,,,,,,,,,,,,,,60,,,,,,,,,,,,,,,,,,,,,,,,,
STP1529-EB-Zirconium in the Nuclear Industry_16th Volume_015_chunk30,text,Numerous dimples are observed at 160°C,,EDC specimen,,EDC test,,,,,,,,,,,,,,,,,,160,,,,,,,,,,,,,,,,,,,,,,,,,
STP1529-EB-Zirconium in the Nuclear Industry_16th Volume_015_chunk30,text,the relief of the fracture surface appears to be smoother after fracture at 100°C (AEB072-E4-H1),AEB072-E4-H1,cladding,,EDC test,,,,,,,,,,,,,,,,,,100,,,,,,,,,,,,,,,,,,,,,,,,,
STP1529-EB-Zirconium in the Nuclear Industry_16th Volume_015_chunk30,text,more irregular after fracture at 190°C (AEB072-E4-H5),AEB072-E4-H5,cladding,,EDC test,,,,,,,,,,,,,,,,,,190,,,,,,,,,,,,,,,,,,,,,,,,,
STP1529-EB-Zirconium in the Nuclear Industry_16th Volume_015_chunk30,text,A segment of a high burnup fuel rod (63 MWd/kg U rod average),,fuel rod,irradiated,,,,,,,,,,,,,,,,,,,,,,,,,,,,,,,,,,,,,,,63,MWd/kgU,,,,
STP1529-EB-Zirconium in the Nuclear Industry_16th Volume_015_chunk30,text,the pulse irradiation tests were performed at ambient (test LS-1) and operating temperatures (test LS-2),,,,LS-1 test,,,,,,,,,,,,,,,,,,ambient,,,,,,,,,,,,,,,,,,,,,,,,,
STP1529-EB-Zirconium in the Nuclear Industry_16th Volume_015_chunk30,text,the pulse irradiation tests were performed at ambient (test LS-1) and operating temperatures (test LS-2),,,,LS-2 test,,,,,,,,,,,,,,,,,,operating,,,,,,,,,,,,,,,,,,,,,,,,,
STP1529-EB-Zirconium in the Nuclear Industry_16th Volume_015_chunk30,text,"Two ramp tests carried out under almost identical irradiation conditions resulted in specimen failure in the LS-1 test, while no failure was observed in the LS-2 test",,,,LS-1 test,,,,,,,,,,,,,,,,,,,,,,,,,,,,,,,,True,,,,,,,,,,,
STP1529-EB-Zirconium in the Nuclear Industry_16th Volume_015_chunk30,text,The EDC tests performed at temperatures from 60 to 260°C,,,,EDC test,,,,,,,,,,,,,,,,,,60,,,,,,,,,,,,,,,,,,,,,,,,,
STP1529-EB-Zirconium in the Nuclear Industry_16th Volume_015_chunk31,Author's Response to Question 5,In the tests performed at approximately $2 2 0 \mathrm { { } ^ { \circ } C }$ the decrease of cross-head displacement rate from $1 3 \mathrm { m m / s }$ to 0.0075 $\mathrm { m m } / \mathrm { s }$ resulted in the increase of total elongation at fracture from $45 \%$ to $55 \%$ and in the decrease of the UTS from $4 5 0 \mathrm { { M P a } }$ to $3 5 0 \mathrm { M P a }$ .,,,,RHL test,,,,,,,,,,,,,,,,,,220,,,0.0075,,,,,,,,,,,,,,,,,,,,,350–450,MPa
STP1529-EB-Zirconium in the Nuclear Industry_16th Volume_015_chunk32,349-369,"Dey, G. K., 349-369",,,,,,,,,,,,,,,,,,,,,,,,,,,,,,,,,,,,,,,,,,,,,,,
