Repository: Zuozhuo/info-extract

File: zr_output/STP551-EB-Zirconium in the Nuclear Industry_2nd Volume_033/STP551-EB-Zirconium in the Nuclear Industry_2nd Volume_033__final.csv
文献ID,页码/图表,证据片段,合金名称,样品状态,工艺步骤,测试类型,Zr,Sn,Nb,Fe,Cr,Ni,Cu,Sb,Sc,Ge,O,Al,S,C,H,N,Si,温度(°C),介质,压力(MPa),应变率(s-1),辐照剂量(dpa),通量,时间(h),气氛,密度数据,密度单位,比热容数据,比热容单位,热传导率数据,热传导率单位,弹塑性模型数据,弹塑性模型单位,热膨胀数据,热膨胀单位,辐照蠕变数据,辐照蠕变单位,辐照肿胀数据,辐照肿胀单位,腐蚀数据,腐蚀单位,硬化性能数据数据,硬化性能数据单位
STP551-EB-Zirconium in the Nuclear Industry_2nd Volume_033_chunk1,1,Sheet specimens have been irradiated at 50°C to a fast neutron fluence of 5.5×10¹⁹ neutrons/cm²,,,irradiation,irradiation,,,,,,,,,,,,,,,,,,50,,,,,5.5e+19,,,,,,,,,,,,,,,,,,,,
STP551-EB-Zirconium in the Nuclear Industry_2nd Volume_033_chunk1,1,Most of the annealed alloys recovered in one stage over a temperature range of about 100°C within the range 300 to 460°C,,annealed,annealing,recovery,,,,,,,,,,,,,,,,,,,,,,,,,,,,,,,,,,,,,,,,,,300–460,°C
STP551-EB-Zirconium in the Nuclear Industry_2nd Volume_033_chunk1,1,"""black spot"" images, 30 to 70 Å (3 to 7 nm) in diameter in a concentration of ∼5×10¹⁶/cm³",,,,electron_microscopy,,,,,,,,,,,,,,,,,,,,,,,,,,,,,,,,,,,,,,30–70,nm,,,11,HV
STP551-EB-Zirconium in the Nuclear Industry_2nd Volume_033_chunk1,1,Before irradiation the specimens were heat treated in a vacuum of 10⁻⁶ to 10⁻⁵ torr,,,heat_treatment,,,,,,,,,,,,,,,,,,,,,,,,,,vacuum 10⁻⁶ to 10⁻⁵ torr,,,,,,,,,,,,,,,,,,
STP551-EB-Zirconium in the Nuclear Industry_2nd Volume_033_chunk1,1,"α-Annealed—a typical sequence was: 2 h/780°C, ½ h/525°C, 16 h/575°C, 24 h/508°C, 25 h/416°C, 15 h/375°C, 100 h/320°C with furnace cooling or slow heating between the different temperatures",,α-annealed,annealing,,,,,,,,,,,,,,,,,,,,,,,,,,,,,,,,,,,,,,,,,,,,
STP551-EB-Zirconium in the Nuclear Industry_2nd Volume_033_chunk1,1,β-Quenched—quenched into water after annealing for 1 h/1000°C,,β-quenched,quenching,,,,,,,,,,,,,,,,,,,1000,water,,,,,1,,,,,,,,,,,,,,,,,,,
STP551-EB-Zirconium in the Nuclear Industry_2nd Volume_033_chunk2,text,The specimens were irradiated in cadmium capsules to minimize subsequent activity. The fluence was $5 . 5 \ \times \ 1 0 ^ { 1 9 } \mathrm { n / c m ^ { 2 } }$ $( \mathbf { E } { > } 0 . 1 ~ \mathbf { M e V } )$ at a temperature of 50 to $1 0 0 \textdegree$ in helium in the NRX reactor with a flux of $6 \times$ $1 0 ^ { 1 2 } ~ \mathrm { { n / c m ^ { 2 } s ^ { 1 } } }$,,,irradiation,irradiation,,,,,,,,,,,,,,,,,,50,helium,,,,5.5e+19,,helium,,,,,,,,,,,5.5e+19,n/cm²,,,,,,
STP551-EB-Zirconium in the Nuclear Industry_2nd Volume_033_chunk2,text,The specimens were irradiated in cadmium capsules to minimize subsequent activity. The fluence was $5 . 5 \ \times \ 1 0 ^ { 1 9 } \mathrm { n / c m ^ { 2 } }$ $( \mathbf { E } { > } 0 . 1 ~ \mathbf { M e V } )$ at a temperature of 50 to $1 0 0 \textdegree$ in helium in the NRX reactor with a flux of $6 \times$ $1 0 ^ { 1 2 } ~ \mathrm { { n / c m ^ { 2 } s ^ { 1 } } }$,,,irradiation,irradiation,,,,,,,,,,,,,,,,,,100,helium,,,,5.5e+19,,helium,,,,,,,,,,,5.5e+19,n/cm²,,,,,,
STP551-EB-Zirconium in the Nuclear Industry_2nd Volume_033_chunk2,text,Post-irradiation heat treatment was in a vacuum of $1 0 ^ { - 6 }$ torr.,,,annealing,heat treatment,,,,,,,,,,,,,,,,,,,,,,,,,vacuum,,,,,,,,,,,,,,,1e-06,torr,,
STP551-EB-Zirconium in the Nuclear Industry_2nd Volume_033_chunk2,Table 2,"Zirconium α-annealed: equiaxed grains, ~200 µm dia",Zirconium,α-annealed,annealing,microscopy,,,,,,,,,,,,,,,,,,,,,,,,,,,,,,,,,,,,,,,,,,200,µm
STP551-EB-Zirconium in the Nuclear Industry_2nd Volume_033_chunk2,Table 2,"Zirconium β-quenched: fine grains, ~20 μm in dia, within large prior β, with bands of α at prior β boundaries: coarse dislocation substructure",Zirconium,β-quenched,quenching,microscopy,,,,,,,,,,,,,,,,,,,,,,,,,,,,,,,,,,,,,,,,,,20,µm
STP551-EB-Zirconium in the Nuclear Industry_2nd Volume_033_chunk3,text,"Under kinematical diffraction conditions, damage clusters could be seen in the form of fine ""black spots"" in all the specimens",zirconium,irradiated,irradiation,electron microscopy,,,,,,,,,,,,,,,,,,,,,,,,,,,,,,,,,,,,,,3–7,nm,,,,
STP551-EB-Zirconium in the Nuclear Industry_2nd Volume_033_chunk3,Fig 5,"FIG. 5—Electron micrographs of iodide zirconium, as irradiated in the following conditions: (a)annealed, (b) $\beta$ -quen hed",iodide zirconium,annealed,irradiation,electron microscopy,,,,,,,,,,,,,,,,,,,,,,,,,,,,,,,,,,,,,,,,,,,
STP551-EB-Zirconium in the Nuclear Industry_2nd Volume_033_chunk3,Fig 5,"FIG. 5—Electron micrographs of iodide zirconium, as irradiated in the following conditions: (a)annealed, (b) $\beta$ -quen hed",iodide zirconium,β-quenched,irradiation,electron microscopy,,,,,,,,,,,,,,,,,,,,,,,,,,,,,,,,,,,,,,,,,,,
STP551-EB-Zirconium in the Nuclear Industry_2nd Volume_033_chunk3,text,"Specimens of Zr-Nb and Zr-Mo that had been $\beta$ -quenched, irradiated and heat treated for $1 \mathrm { ‰ }$ at $4 6 0 \textdegree$ were also examined in the electron microscope",Zr-Nb,"β-quenched, irradiated, heat treated",heat treatment,electron microscopy,,,,,,,,,,,,,,,,,,460,,,,,,1,,,,,,,,,,,,,,,,,,,
STP551-EB-Zirconium in the Nuclear Industry_2nd Volume_033_chunk3,Fig 7,"FIG.7-Zr-Mo, $\beta .$ quenched, irradiated and annealed I h al ${ \pmb { 4 6 0 } } ^ { \circ } { \pmb { C } }$",Zr-Mo,"β-quenched, irradiated, annealed",annealing,electron microscopy,,,,,,,,,,,,,,,,,,460,,,,,,1,,,,,,,,,,,,,,,,,,,
STP551-EB-Zirconium in the Nuclear Industry_2nd Volume_033_chunk3,text,Howe's [2] tensile tests at room temperature of zirconium irradiated to a dose of $1 \mathrm { ~ x ~ } 1 0 ^ { 2 0 } \mathrm { n } / \mathrm { c m } ^ { 2 }$ $\mathbf { E } > 5 0 0 \mathsf { e V } )$ at ${ 5 0 ^ { \circ } C }$,zirconium,irradiated,irradiation,tensile test,,,,,,,,,,,,,,,,,,50,,,,,1e+20,,,,,,,,,,,,,,,1e+20,n/cm²,,,,
STP551-EB-Zirconium in the Nuclear Industry_2nd Volume_033_chunk3,text,limit of proportionality 30 percent 0.2 percent offset yield stress 20 percent engineering ultimate tensile strength 13 percent,zirconium,irradiated,irradiation,tensile test,,,,,,,,,,,,,,,,,,,,,,,1e+20,,,,,,,,,,,,,,,,,,,30,percent
STP551-EB-Zirconium in the Nuclear Industry_2nd Volume_033_chunk4,text,The behavior of Zr-Al-Mo was much more like that of the binary Zr-Al alloys than Zr-Mo,Zr-Al-Mo,,,comparison,,,,,,,,,,,,,,,,,,,,,,,,,,,,,,,,,,,,,,,,,,,
STP551-EB-Zirconium in the Nuclear Industry_2nd Volume_033_chunk4,text,the large increase in hardness of α-quenched Zr-Mo could be linked to the strong age hardening observed in the unirradiated control specimen,Zr-Mo,α-quenched,α-quenching,hardness,,,,,,,,,,,,,,,,,,,,,,,,,,,,,,,,,,,,,,,,,,,
STP551-EB-Zirconium in the Nuclear Industry_2nd Volume_033_chunk4,text,The alloys most resistant to annealing of irradiation damage were Zr-Nb and Zr-Al (iodide purity),Zr-Nb,irradiated,annealing,damage resistance,,,,,,,,,,,,,,,,,,,,,,,,,,,,,,,,,,,,,,,,,,,
STP551-EB-Zirconium in the Nuclear Industry_2nd Volume_033_chunk5,419,"Iodine solutions in organic solvents fall into two groups. First, those which, like iodine vapor at room temperature, cause crack propagation in double cantilever beam (DCB) specimens but do not initiate cracks in smooth specimens.",Zircaloy,DCB specimens,,stress corrosion cracking,,,,,,,,,,,,,,,,,,room temperature,iodine vapor,,,,,,,,,,,,,,,,,,,,,,,,
STP551-EB-Zirconium in the Nuclear Industry_2nd Volume_033_chunk5,419,"First, those which, like iodine vapor at room temperature, cause crack propagation in double cantilever beam (DCB) specimens but do not initiate cracks in smooth specimens.",Zircaloy,smooth specimens,,stress corrosion cracking,,,,,,,,,,,,,,,,,,room temperature,iodine vapor,,,,,,,,,,,,,,,,,,,,,,,,
STP551-EB-Zirconium in the Nuclear Industry_2nd Volume_033_chunk5,419,A second group of solvents (alcohols) both initiate cracking in smooth specimens and cause crack propagation in DCB specimens.,Zircaloy,smooth specimens,,stress corrosion cracking,,,,,,,,,,,,,,,,,,,alcohols with iodine,,,,,,,,,,,,,,,,,,,,,,,,
STP551-EB-Zirconium in the Nuclear Industry_2nd Volume_033_chunk5,419,A second group of solvents (alcohols) both initiate cracking in smooth specimens and cause crack propagation in DCB specimens.,Zircaloy,DCB specimens,,stress corrosion cracking,,,,,,,,,,,,,,,,,,,alcohols with iodine,,,,,,,,,,,,,,,,,,,,,,,,
STP551-EB-Zirconium in the Nuclear Industry_2nd Volume_033_chunk5,419,In addition to these two groups there are a few solvents in which neither crack propagation in DCB specimens nor cracking of smooth specimens occur,Zircaloy,DCB specimens,,stress corrosion cracking,,,,,,,,,,,,,,,,,,,few solvents,,,,,,,,,,,,,,,,,,,,,,,,
STP551-EB-Zirconium in the Nuclear Industry_2nd Volume_033_chunk5,419,In addition to these two groups there are a few solvents in which neither crack propagation in DCB specimens nor cracking of smooth specimens occur,Zircaloy,smooth specimens,,stress corrosion cracking,,,,,,,,,,,,,,,,,,,few solvents,,,,,,,,,,,,,,,,,,,,,,,,
STP551-EB-Zirconium in the Nuclear Industry_2nd Volume_033_chunk5,419,Modifications to the chemistry of the system by additives were effective only for arsenite and N2O additions to alcoholic solvents. In both instances times to failure were increased.,Zircaloy,,,stress corrosion cracking,,,,,,,,,,,,,,,,,,,alcoholic solvents with arsenite or N2O,,,,,,,,,,,,,,,,,,,,,,,,
STP551-EB-Zirconium in the Nuclear Industry_2nd Volume_033_chunk5,419,Precracked specimens of Zircaloy-2 show crack extension in iodine vapor,Zircaloy-2,precracked specimens,,stress corrosion cracking,,,,,,,,,,,,,,,,,,,iodine vapor,,,,,,,,,,,,,,,,,,,,,,,,
