Repository: Zuozhuo/info-extract

File: zr_output/STP633-EB-Zirconium in the Nuclear Industry_3rd Volume_025/STP633-EB-Zirconium in the Nuclear Industry_3rd Volume_025__final.csv
文献ID,页码/图表,证据片段,合金名称,样品状态,工艺步骤,测试类型,Zr,Sn,Nb,Fe,Cr,Ni,Cu,Sb,Sc,Ge,O,Al,S,C,H,N,Si,温度(°C),介质,压力(MPa),应变率(s-1),辐照剂量(dpa),通量,时间(h),气氛,密度数据,密度单位,比热容数据,比热容单位,热传导率数据,热传导率单位,弹塑性模型数据,弹塑性模型单位,热膨胀数据,热膨胀单位,辐照蠕变数据,辐照蠕变单位,辐照肿胀数据,辐照肿胀单位,腐蚀数据,腐蚀单位,硬化性能数据数据,硬化性能数据单位
STP633-EB-Zirconium in the Nuclear Industry_3rd Volume_025_chunk1,abstract,Irradiation growth is defined as irradiation-induced changes in dimensions in the absence of an applied stress,Zircaloy,,,irradiation growth,,,,,,,,,,,,,,,,,,,,,,,,,,,,,,,,,,,,,,,,,,,
STP633-EB-Zirconium in the Nuclear Industry_3rd Volume_025_chunk1,abstract,"For recrystallized Zircaloy: growth $( a )$ increases as $f$ , the fraction of basal poles in measurement direction, decreases",Zircaloy,recrystallized,,irradiation growth,,,,,,,,,,,,,,,,,,,,,,,,,,,,,,,,,,,,,,,,,,,
STP633-EB-Zirconium in the Nuclear Industry_3rd Volume_025_chunk1,abstract,For recrystallized Zircaloy: growth increases with increasing temperature up to about $3 0 0 ^ { \circ } \mathsf { C }$,Zircaloy,recrystallized,,irradiation growth,,,,,,,,,,,,,,,,,,300,,,,,,,,,,,,,,,,,,,,,,,,,
STP633-EB-Zirconium in the Nuclear Industry_3rd Volume_025_chunk1,abstract,For recrystallized Zircaloy: tends towards saturation for fluences greater than about $\mathbf { 1 \times 1 0 ^ { 2 1 } }$ neutrons $( \mathbf { n } ) / \mathbf { c m } ^ { 2 } ( E { > } 1 \ \mathbf { M e V } )$,Zircaloy,recrystallized,,irradiation growth,,,,,,,,,,,,,,,,,,,,,,,1e+21,,,,,,,,,,,,,,,,,,,,
STP633-EB-Zirconium in the Nuclear Industry_3rd Volume_025_chunk1,abstract,For cold worked/ stress relieved material: growth $( a )$ increases linearly with fluence up to at least $3 ~ \times$ $\mathbf { 1 0 ^ { 2 1 } n / c m ^ { 2 } }$,Zircaloy,cold worked/stress relieved,,irradiation growth,,,,,,,,,,,,,,,,,,,,,,,3e+21,,,,,,,,,,,,,,,,,,,,
STP633-EB-Zirconium in the Nuclear Industry_3rd Volume_025_chunk1,abstract,For cold worked/ stress relieved material: $( b )$ increases linearly with increase in the amount of cold work,Zircaloy,cold worked/stress relieved,,irradiation growth,,,,,,,,,,,,,,,,,,,,,,,,,,,,,,,,,,,,,,,,,,,
STP633-EB-Zirconium in the Nuclear Industry_3rd Volume_025_chunk1,abstract,Rapid recovery occurs above $3 5 0 \%$ $( 6 4 4 ^ { \circ } \mathbf { F } )$ with an activation energy of ${ \bf 1 . 6 7 ~ e V }$,Zircaloy,,thermal recovery,thermal recovery,,,,,,,,,,,,,,,,,,177,,,,,,,,,,,,,,,,,,,,,,,,1.67,eV
STP633-EB-Zirconium in the Nuclear Industry_3rd Volume_025_chunk1,text,Cylindrical specimens were machined from cold-rolled and recrystallized plate,Zircaloy-4,cold-rolled and recrystallized,machining,,,,,,,,,,,,,,,,,,,,,,,,,,,,,,,,,,,,,,,,,,,,
STP633-EB-Zirconium in the Nuclear Industry_3rd Volume_025_chunk1,text,Specimens A and B were 0.25 in. $( 0 . 6 3 5 ~ \mathrm { c m } )$ long by 0.125 in. $( 0 . 3 1 8 ~ \mathrm { c m } )$ EPY diameter solid cylinders,Zircaloy-4,solid cylinder,,,,,,,,,,,,,,,,,,,,,,,,,,,,,,,,,,,,,,,,,,,,,
STP633-EB-Zirconium in the Nuclear Industry_3rd Volume_025_chunk1,text,Specimens were plates with dimensions of 6.0 in. (15.2 cm) by 0.81 in. $( 2 . 0 5 ~ \mathrm { c m } )$ by 0.11 in. $\mathbf { ( 0 . 2 8 \ c m ) }$,Zircaloy-4,plate,,,,,,,,,,,,,,,,,,,,,,,,,,,,,,,,,,,,,,,,,,,,,
STP633-EB-Zirconium in the Nuclear Industry_3rd Volume_025_chunk2,Table,n/cm2(E> 1 MeV),,,,Irradiation,,,,,,,,,,,,,,,,,,,,,,,,,,,,,,,,,,,,,,0.079,%,,,,
STP633-EB-Zirconium in the Nuclear Industry_3rd Volume_025_chunk2,Table,fa: 0.122; Annealing Tempera- ture: 788; Length In- crease: 0.030,,,Annealing,Irradiation,,,,,,,,,,,,,,,,,,788,,,,,,,,,,,,,,,,,,,,0.03,%,,,,
STP633-EB-Zirconium in the Nuclear Industry_3rd Volume_025_chunk2,Table,fa: 0.122; Annealing Tempera- ture: 788; Final Condition: 2; Tempera- tue: 234; Length In- crease: 0.076,,Final Condition 2,Annealing,Irradiation,,,,,,,,,,,,,,,,,,234,,,,,,,,,,,,,,,,,,,,0.076,%,,,,
STP633-EB-Zirconium in the Nuclear Industry_3rd Volume_025_chunk2,Table,fa: 0.122; Annealing Tempera- ture: 788; Tempera- tue: 282; Length In- crease: 0.083,,,Annealing,Irradiation,,,,,,,,,,,,,,,,,,282,,,,,,,,,,,,,,,,,,,,0.083,%,,,,
STP633-EB-Zirconium in the Nuclear Industry_3rd Volume_025_chunk2,Table,fa: 0.122; Annealing Tempera- ture: 788; Tempera- tue: 260; Length In- crease: 0.091,,,Annealing,Irradiation,,,,,,,,,,,,,,,,,,260,,,,,,,,,,,,,,,,,,,,0.091,%,,,,
STP633-EB-Zirconium in the Nuclear Industry_3rd Volume_025_chunk2,Table,fa: 0.088; Annealing Tempera- ture: 788; Tempera- tue: 288; Length In- crease: 0.027,,,Annealing,Irradiation,,,,,,,,,,,,,,,,,,288,,,,,,,,,,,,,,,,,,,,0.027,%,,,,
STP633-EB-Zirconium in the Nuclear Industry_3rd Volume_025_chunk3,text,all others were in direct contact with reactor coolant water,,,irradiation,irradiation,,,,,,,,,,,,,,,,,,,reactor coolant water,,,,,,,,,,,,,,,,,,,,,,,,
STP633-EB-Zirconium in the Nuclear Industry_3rd Volume_025_chunk3,text,the expected error in strain was less than 0.00002,,,,strain measurement,,,,,,,,,,,,,,,,,,,,,,,,,,0.054,wt% per 70-ppm hydrogen,,,,,2e-05,,,,,,0.04572,mm,70,ppm,,
STP633-EB-Zirconium in the Nuclear Industry_3rd Volume_025_chunk4,text,"For recrystallized Zircaloy, the recovery can be 100 percent, that is, a length increase during irradiation can be offset entirely by a length shrinkage during thermal annealing.",Zircaloy,recrystallized,thermal annealing,recovery,,,,,,,,,,,,,,,,,,,,,,,,,,,,,,,,,,,,,,100,%,,,,
STP633-EB-Zirconium in the Nuclear Industry_3rd Volume_025_chunk4,text,This is not true for stress relieved materials.,Zircaloy,stress relieved,thermal annealing,recovery,,,,,,,,,,,,,,,,,,,,,,,,,,,,,,,,,,,,,,,,,,,
STP633-EB-Zirconium in the Nuclear Industry_3rd Volume_025_chunk4,text,"the 78 percent cold-worked specimens were annealed at $7 6 0 \textdegree$ for $\textbf { 1 h }$ , which is sufficient to cause complete recrystallization. Each specimen increased in length slightly during this treatment.",Zircaloy,78 percent cold-worked,annealing,recovery,,,,,,,,,,,,,,,,,,760,,,,,,1,,,,,,,,,,,,,,,,,,,
STP633-EB-Zirconium in the Nuclear Industry_3rd Volume_025_chunk4,Table 2,H3 | 0 | 0.060 | | | 0.052 | 0.060 | | | 100,Zircaloy,0% cold work,annealing,recovery,,,,,,,,,,,,,,,,,,441,,,,,,6,,,,,,,,,,0.052,%,,,,,,,,
STP633-EB-Zirconium in the Nuclear Industry_3rd Volume_025_chunk4,Table 2,H3 | 0 | 0.060 | | | 0.052 | 0.060 | | | 100,Zircaloy,0% cold work,annealing,recovery,,,,,,,,,,,,,,,,,,510,,,,,,33,,,,,,,,,,0.06,%,,,,,,,,
STP633-EB-Zirconium in the Nuclear Industry_3rd Volume_025_chunk4,Table 2,H3 | 0 | 0.060 | | | 0.052 | 0.060 | | | 100,Zircaloy,0% cold work,annealing,recovery,,,,,,,,,,,,,,,,,,,,,,,,,,,,,,,,,,,,,,100,%,,,,
STP633-EB-Zirconium in the Nuclear Industry_3rd Volume_025_chunk4,Table 2,H6 | 80 | 0.176 | | | 0.036 | 0.040 | | | 56,Zircaloy,80% cold work,annealing,recovery,,,,,,,,,,,,,,,,,,441,,,,,,6,,,,,,,,,,0.036,%,,,,,,,,
STP633-EB-Zirconium in the Nuclear Industry_3rd Volume_025_chunk5,text,"Post-irradiation annealing of the material at 400, 450, and $5 0 0 %$ results in an ncrease n loop size and a decrease n loop density",,irradiated,post-irradiation annealing,annealing,,,,,,,,,,,,,,,,,,500,,,,,,,,,,,,,,,,,,,,,,,,,
STP633-EB-Zirconium in the Nuclear Industry_3rd Volume_025_chunk5,text,no visible irradiation damage was reported in Zircaloy for a fluence of $3 \times 1 0 ^ { 1 9 } \mathrm { n / c m } ^ { 2 }$,Zircaloy,irradiated,,irradiation,,,,,,,,,,,,,,,,,,,,,,,3e+19,,,,,,,,,,,,,,,0,,,,,
STP633-EB-Zirconium in the Nuclear Industry_3rd Volume_025_chunk5,text,"Large numbers (for example, $5 \times 1 0 ^ { 1 8 } \ \mathrm { c m } ^ { - 3 } )$ of small (for example, 8Å radius) vacancy-rich depleted zones",,,,,,,,,,,,,,,,,,,,,,,,,,,,,,,,,,,,,,,,,,5e+18,cm^-3,,,,
STP633-EB-Zirconium in the Nuclear Industry_3rd Volume_025_chunk5,text,Room temperature yield strength of the material was raised from 131 MPa $( 1 9 \ { \tt k s i } )$ at 0 percent cold work to $1 0 7 \mathrm { M P a }$ $( 3 0 ~ \mathbf { k } \mathbf { s } \mathbf { i } )$ at 20 percent cold work,,recrystallized,cold work,tensile,,,,,,,,,,,,,,,,,,25,,,,,,,,,,,,,,131,MPa,,,,,,,,,,
STP633-EB-Zirconium in the Nuclear Industry_3rd Volume_025_chunk5,text,Room temperature yield strength of the material was raised from 131 MPa $( 1 9 \ { \tt k s i } )$ at 0 percent cold work to $1 0 7 \mathrm { M P a }$ $( 3 0 ~ \mathbf { k } \mathbf { s } \mathbf { i } )$ at 20 percent cold work,,20% cold worked,cold work,tensile,,,,,,,,,,,,,,,,,,25,,,,,,,,,,,,,,107,MPa,,,,,,,,,,
STP633-EB-Zirconium in the Nuclear Industry_3rd Volume_025_chunk5,text,then was increased linearly with cold work up to 331 MPa $( 4 8 ~ \mathrm { k s i } )$ at 80 percent cold work,,80% cold worked,cold work,tensile,,,,,,,,,,,,,,,,,,25,,,,,,,,,,,,,,331,MPa,,,,,,,,,,
STP633-EB-Zirconium in the Nuclear Industry_3rd Volume_025_chunk5,text,"Dislocation density for Materials E, F, G, and $\mathbf { H }$ varied from about $1 0 ^ { 8 } ~ \mathrm { c m } ^ { - 2 }$ for recrystallized material to near $1 0 ^ { 1 1 } ~ \mathrm { c m } ^ { - 2 }$ for between 20 to 80 percent cold work",,recrystallized,,,,,,,,,,,,,,,,,,,,,,,,,,,,,,,,,,,,,,,,,,,,100000000.0,cm^-2
STP633-EB-Zirconium in the Nuclear Industry_3rd Volume_025_chunk5,text,"Dislocation density for Materials E, F, G, and $\mathbf { H }$ varied from about $1 0 ^ { 8 } ~ \mathrm { c m } ^ { - 2 }$ for recrystallized material to near $1 0 ^ { 1 1 } ~ \mathrm { c m } ^ { - 2 }$ for between 20 to 80 percent cold work",,20-80% cold worked,cold work,,,,,,,,,,,,,,,,,,,,,,,,,,,,,,,,,,,,,,,,,,,100000000000.0,cm^-2
STP633-EB-Zirconium in the Nuclear Industry_3rd Volume_025_chunk6,text,"In highly textured Zircaloy, the dislocation Burgers vectors are aligned primarily normal to the thickness direction of plate or tubing.",Zircaloy,highly textured,,,,,,,,,,,,,,,,,,,,,,,,,,,,,,,,,,,,,,,,,,,,,
STP633-EB-Zirconium in the Nuclear Industry_3rd Volume_025_chunk6,text,Yoo [28] calculates that a temperature change of $2 0 0 \textdegree$ causes a local internal stress of $6 8 \ \mathbf { M P a }$ (10 ksi).,Zircaloy,polycrystalline,,thermal expansion,,,,,,,,,,,,,,,,,,200,,,,,,,,,,,,,,,,68,MPa,,,,,,,,
STP633-EB-Zirconium in the Nuclear Industry_3rd Volume_025_chunk6,text,The growth rate of 78 percent cold-worked Material I is about $1 \times 1 0 ^ { - 6 } \mathrm { { c m / c m / h } }$,Material I,78 percent cold-worked,,irradiation growth,,,,,,,,,,,,,,,,,,,,,,,,,,,,,,,,,,,,,,1e-06,h^-1,,,138,MPa
STP633-EB-Zirconium in the Nuclear Industry_3rd Volume_025_chunk6,text,Piercy's calculations indicate reaching that stress level at a flux of $1 \times 1 0 ^ { 1 4 } \mathrm { n / c m / s }$ would take several thousand hours,,,,irradiation,,,,,,,,,,,,,,,,,,,neutrons,,,,100000000000000.0,,,,,,,,,,,,,,,,,,,,
STP633-EB-Zirconium in the Nuclear Industry_3rd Volume_025_chunk6,text,The Hanford N Reactor contains 1004 cold-worked Zircaloy-2 pressure tubes made by four different fabrication routes.,Zircaloy-2,cold-worked,fabrication,,,,,,,,,,,,,,,,,,,,,,,,,,,,,,,,,,,,,,,,,,,,
