Repository: Zuozhuo/info-extract

File: zr_output/STP633-EB-Zirconium in the Nuclear Industry_3rd Volume_036/STP633-EB-Zirconium in the Nuclear Industry_3rd Volume_036__final.csv
文献ID,页码/图表,证据片段,合金名称,样品状态,工艺步骤,测试类型,Zr,Sn,Nb,Fe,Cr,Ni,Cu,Sb,Sc,Ge,O,Al,S,C,H,N,Si,温度(°C),介质,压力(MPa),应变率(s-1),辐照剂量(dpa),通量,时间(h),气氛,密度数据,密度单位,比热容数据,比热容单位,热传导率数据,热传导率单位,弹塑性模型数据,弹塑性模型单位,热膨胀数据,热膨胀单位,辐照蠕变数据,辐照蠕变单位,辐照肿胀数据,辐照肿胀单位,腐蚀数据,腐蚀单位,硬化性能数据数据,硬化性能数据单位
STP633-EB-Zirconium in the Nuclear Industry_3rd Volume_036_chunk1,543,Experience with water-cooled reactor fuel rods has shown that a power increase (ramp) can cause cladding fractures after a sufficiently high burn up,Zircaloy,irradiated,in-service,power ramp,,,,,,,,,,,,,,,,,,,water reactor,,,,sufficiently high burn up,,,,,,,,,,,,,,,,,,,,
STP633-EB-Zirconium in the Nuclear Industry_3rd Volume_036_chunk1,543,Fuel rod failure does not occur if unirradiated UO2 is sheathed by irradiated Zircaloy and the rods are subjected to power ramps at negligible burn up,Zircaloy,irradiated,in-service,power ramp,,,,,,,,,,,,,,,,,,,,,,,negligible burn up,,,,,,,,,,,,,,,,,0,,,
STP633-EB-Zirconium in the Nuclear Industry_3rd Volume_036_chunk1,543,"If the time at high power during a ramp is small, cladding fracture does not occur",Zircaloy,irradiated,in-service,power ramp,,,,,,,,,,,,,,,,,,,,,,,,small,,,,,,,,,,,,,,,,0,,,
STP633-EB-Zirconium in the Nuclear Industry_3rd Volume_036_chunk1,543,The surface appearance of a cladding fracture is similar to that of an iodine stress corrosion failure in a controlled laboratory experiment,Zircaloy,irradiated,in-service,stress corrosion,,,,,,,,,,,,,,,,,,,iodine,,,,,,,,,,,,,,,,,,,,,,,,
STP633-EB-Zirconium in the Nuclear Industry_3rd Volume_036_chunk1,543,cladding fracture is unlikely unless chemically assisted crack growth in irradiated Zircaloy is able to proceed at very low crack tip stress intensifications,Zircaloy,irradiated,in-service,stress corrosion,,,,,,,,,,,,,,,,,,,,,,,,,,,,,,,,,,,,,,,,,,,
STP633-EB-Zirconium in the Nuclear Industry_3rd Volume_036_chunk2,text,the fuel pellet radius and cladding thickness are R and t_i respectively,Zircaloy,cladding,,modeling,,,,,,,,,,,,,,,,,,,,,,,,,,,,,,,,1.5,,,,,,,,,,,
STP633-EB-Zirconium in the Nuclear Industry_3rd Volume_036_chunk3,text,"t = 0.03 in., R/t = 10, μ = 1, and N = 10",,,,stress analysis,,,,,,,,,,,,,,,,,,,,,,,,,,,,,,,,0.762,mm,,,,,,,,,,
STP633-EB-Zirconium in the Nuclear Industry_3rd Volume_036_chunk3,text,Eε_MEAN ∼ 50 ksi,Zircaloy,irradiated,,yield stress measurement,,,,,,,,,,,,,,,,,,,,,,,,,,,,,,,,,,,,,,,,2.75,MPa√m,344.74,MPa
STP633-EB-Zirconium in the Nuclear Industry_3rd Volume_036_chunk4,text,"the number, $N _ { \parallel }$ , of fuel-pellet cracks is typically ten",,,,,,,,,,,,,,,,,,,,,,,,,,,,,,,,,,,,,,,,,,,,,,10.0,
STP633-EB-Zirconium in the Nuclear Industry_3rd Volume_036_chunk5,text,fuel crack density used in the present analysis is typical of such regions,,,,analysis,,,,,,,,,,,,,,,,,,,,,,,,,,,,,,,,,,,,,,,,,,,
STP633-EB-Zirconium in the Nuclear Industry_3rd Volume_036_chunk5,text,cladding cracks in the vicinity fuel-cladding bonding in certain Maine Yankee Core I fuel rods,,irradiated,,observation,,,,,,,,,,,,,,,,,,,,,,,,,reactor core,,,,,,,,,,,,,,,,,,
STP633-EB-Zirconium in the Nuclear Industry_3rd Volume_036_chunk5,text,"K _ { \mathrm { I s c e } } for irradiated Zircaloy is very low, that is, of the order 1 ksi ${ \sqrt { \mathbf { i n } } } .$",Zircaloy,irradiated,,stress corrosion cracking,,,,,,,,,,,,,,,,,,,,,,,,,,,,,,,,,,,,,,,,6.89476,MPa√m,,
STP633-EB-Zirconium in the Nuclear Industry_3rd Volume_036_chunk6,557-572,A laboratory testing method which is capable of imposing plane-stress and localized plane-strain loading conditions on tubing specimens was used to examine effects of annealing temperature and test environment on the strength and ductility of neutron irradiated Zircaloy-2 tubing.,Zircaloy-2,irradiated,annealing,mechanical testing,,,,,,,,,,,,,,,,,,,,,,,,,,,,,,,,,,,,,,,,,,,
STP633-EB-Zirconium in the Nuclear Industry_3rd Volume_036_chunk6,557-572,Tests were performed at 350°C in both air and iodine environments on specimens previously irradiated at 327°C in a helium atmosphere to fluences ranging between 1.26 and 1.60×10²¹ neutrons/cm² (E > 1 MeV),Zircaloy-2,irradiated,,mechanical testing,,,,,,,,,,,,,,,,,,350,air,,,,1.26e+21,,helium,,,,,,,,,,,,,,,,,,
STP633-EB-Zirconium in the Nuclear Industry_3rd Volume_036_chunk6,557-572,Tests were performed at 350°C in both air and iodine environments on specimens previously irradiated at 327°C in a helium atmosphere to fluences ranging between 1.26 and 1.60×10²¹ neutrons/cm² (E > 1 MeV),Zircaloy-2,irradiated,,mechanical testing,,,,,,,,,,,,,,,,,,350,iodine,,,,1.6e+21,,helium,,,,,,,,,,,,,,,,,,
STP633-EB-Zirconium in the Nuclear Industry_3rd Volume_036_chunk6,557-572,"The tensile ductility under plane-strain loading conditions depended on preirradiation annealing temperature, with recrystallized specimens showing the largest plastic strain at maximum load (6 to 10 percent) in air.",Zircaloy-2,recrystallized,annealing,tensile test,,,,,,,,,,,,,,,,,,,air,,,,,,,,,,,,,6.0–10.0,%,,,,,,,,,,
STP633-EB-Zirconium in the Nuclear Industry_3rd Volume_036_chunk6,557-572,stressrelieved specimens showed the largest plastic strain at maximum load (4 to 5 percent) under conditions of plane-stress loading in air.,Zircaloy-2,stress-relieved,annealing,tensile test,,,,,,,,,,,,,,,,,,,air,,,,,,,,,,,,,4.0–5.0,%,,,,,,,,,,
STP633-EB-Zirconium in the Nuclear Industry_3rd Volume_036_chunk6,557-572,"An iodine environment reduced the load-carrying capacity of the cladding (plane-strain loading) and lowered the strain at maximum load to near the detection limit of the test technique (approximately 1 percent), regardless of prior heat treatment.",Zircaloy-2,irradiated,heat treatment,mechanical testing,,,,,,,,,,,,,,,,,,,iodine,,,,,,,,,,,,,1.0,%,,,,,,,,,,
