Repository: Zuozhuo/info-extract

File: zr_output/STP754-EB-Zirconium in the Nuclear Industry_5th Volume_020/STP754-EB-Zirconium in the Nuclear Industry_5th Volume_020__final.csv
文献ID,页码/图表,证据片段,合金名称,样品状态,工艺步骤,测试类型,Zr,Sn,Nb,Fe,Cr,Ni,Cu,Sb,Sc,Ge,O,Al,S,C,H,N,Si,温度(°C),介质,压力(MPa),应变率(s-1),辐照剂量(dpa),通量,时间(h),气氛,密度数据,密度单位,比热容数据,比热容单位,热传导率数据,热传导率单位,弹塑性模型数据,弹塑性模型单位,热膨胀数据,热膨胀单位,辐照蠕变数据,辐照蠕变单位,辐照肿胀数据,辐照肿胀单位,腐蚀数据,腐蚀单位,硬化性能数据数据,硬化性能数据单位
STP754-EB-Zirconium in the Nuclear Industry_5th Volume_020_chunk1,text,The steady-state creep rate é of a material at constant temperature and constant stress can be represented by a power law-Arrhenius equation (the so-called Norton equation) of the form $$ \dot { \epsilon } = \frac { d \epsilon } { d t } = A \cdot \sigma ^ { n } \cdot \exp ( - Q / k T ) $$,Zircaloy,cladding,creep deformation,creep test,,,,,,,,,,,,,,,,,,,,,,,,,,,,,,,,,,,,,,,,,,,
STP754-EB-Zirconium in the Nuclear Industry_5th Volume_020_chunk1,text,Under the assumption of isothermal steam oxidation of the Zircaloy-4 cladding material the oxidation was investigated within a temperature range of 700 to $1 3 0 0 ^ { \circ } \mathrm { C }$ and an exposure time of $\leq 1 5 \ \mathrm { m i n } .$,Zircaloy-4,cladding material,oxidation,oxidation test,,,,,,,,,,,,,,,,,,700,steam,,,,,0.25,steam,,,,,,,,,,,,,,,,,,
STP754-EB-Zirconium in the Nuclear Industry_5th Volume_020_chunk1,text,Under the assumption of isothermal steam oxidation of the Zircaloy-4 cladding material the oxidation was investigated within a temperature range of 700 to $1 3 0 0 ^ { \circ } \mathrm { C }$ and an exposure time of $\leq 1 5 \ \mathrm { m i n } .$,Zircaloy-4,cladding material,oxidation,oxidation test,,,,,,,,,,,,,,,,,,1300,steam,,,,,0.25,steam,,,,,,,,,,,,,,,,,,
STP754-EB-Zirconium in the Nuclear Industry_5th Volume_020_chunk1,text,"$$ \tau = 0 . 7 2 4 \quad \sqrt { t } \cdot \exp ( - 1 0 4 8 1 / T ) $$ where $\tau =$ oxygen uptake, $\mathsf { g } / \mathsf { c m } ^ { 2 }$",Zircaloy-4,cladding material,oxidation,oxidation test,,,,,,,,,,,,,,,,,,,steam,,,,,,steam,,,,,,,,,,,,,,,,,,
STP754-EB-Zirconium in the Nuclear Industry_5th Volume_020_chunk1,text,"To verify the burst criterion model, single-rod transient burst tests in steam were performed using fuel rod simulators with indirect electric heating. The test parameters covered the following ranges: internal overpressure—10 to 140 bar, heating rate—1 to $3 0 ~ \mathrm { \bf K } / s$ .",Zircaloy,fuel claddings,burst testing,burst test,,,,,,,,,,,,,,,,,,,steam,1.0,,,,,steam,,,,,,,,,,,,,,,,,,
STP754-EB-Zirconium in the Nuclear Industry_5th Volume_020_chunk1,text,"To verify the burst criterion model, single-rod transient burst tests in steam were performed using fuel rod simulators with indirect electric heating. The test parameters covered the following ranges: internal overpressure—10 to 140 bar, heating rate—1 to $3 0 ~ \mathrm { \bf K } / s$ .",Zircaloy,fuel claddings,burst testing,burst test,,,,,,,,,,,,,,,,,,,steam,14.0,,,,,steam,,,,,,,,,,,,,,,,,,
STP754-EB-Zirconium in the Nuclear Industry_5th Volume_020_chunk1,text,"To verify the burst criterion model, single-rod transient burst tests in steam were performed using fuel rod simulators with indirect electric heating. The test parameters covered the following ranges: internal overpressure—10 to 140 bar, heating rate—1 to $3 0 ~ \mathrm { \bf K } / s$ .",Zircaloy,fuel claddings,burst testing,burst test,,,,,,,,,,,,,,,,,,,steam,,,,,,steam,,,,,,,1.0–30.0,K/s,,,,,,,,,,
STP754-EB-Zirconium in the Nuclear Industry_5th Volume_020_chunk1,text,The burst temperatures and burst strains predicted by the burst criterion model are in good agreement with the test data.,Zircaloy,fuel claddings,burst testing,burst test,,,,,,,,,,,,,,,,,,,,,,,,,,,,,,,,,,,,,,,,,,,
STP754-EB-Zirconium in the Nuclear Industry_5th Volume_020_chunk2,Fig. 1,Burst stress versus burst temperature of Zircaloy claddings,Zircaloy,cladding,,burst test,,,,,,,,,,,,,,,,,,,,,,,,,,,,,,,,,,,,,,,,,,,
STP754-EB-Zirconium in the Nuclear Industry_5th Volume_020_chunk2,text,single-rod transient burst tests in steam were performed,Zircaloy-4,cladding tubes,,burst test,,,,,,,,,,,,,,,,,,,steam,,,,,,,,,,,,,,,,,,,,,,,,
STP754-EB-Zirconium in the Nuclear Industry_5th Volume_020_chunk2,text,internal overpressure— 10 to 140 bar,Zircaloy-4,cladding tubes,,burst test,,,,,,,,,,,,,,,,,,,,,,,,,,,,,,,,10.0–140.0,MPa,,,,,,,,,,
STP754-EB-Zirconium in the Nuclear Industry_5th Volume_020_chunk2,Table 1,"Temperature, T,K: ≤Ta, α-Zry phase; Strain Rate, co,s1}: · . .; Anisotropic Factors, F. G, H: 0.956, 0.304, 0.240; Stress Exponent, n: 5.89; Structure Parameter, A{1, $M{Pa{ s-1$: 19 370; Activation Energy, Q_ J/mol: 321 000 + 24.69 (T- 923.15)",Zircaloy,α-Zry phase,,tension test,,,,,,,,,,,,,,,,,,,,,,,,,,,,,,,,,,,,,,,,,,,
STP754-EB-Zirconium in the Nuclear Industry_5th Volume_020_chunk3,text,"If the tubing was exposed to steam for 10 s before pressurization, it remained intact and its maximum diametral strain was only 2.84 percent in $1 8 0 0 \ \mathsf { s } .$",Zircaloy-4,tubing,testing,ballooning test,,,,,,,,,,,,,,,,,,1100,steam,,,,,1800,,,,,,,,,,,,,,,,,,2.84,%
STP754-EB-Zirconium in the Nuclear Industry_5th Volume_020_chunk3,text,These results suggest that even very thin $\pmb { \alpha }$ -layers (0.0063) mm at $1 0 \textbf { s }$ )carry the major portion of the load at these temperatures.,Zircaloy,oxidized cladding,oxidation,,,,,,,,,,,,,,,,,,,1100,steam,,,,,10,,,,,,,,,,,,,,,,0.0063,mm,,
STP754-EB-Zirconium in the Nuclear Industry_5th Volume_020_chunk3,text,In a loss-of-coolant accident (LOCA) the temperature of the cladding of some fuel rods may rise to levels [650 to $\ B 1 0 ^ { \circ } \mathbf { C }$ (1202 to $1 4 9 0 ^ { \circ } \mathrm { F } )$ ] where the ductility of Zircaloy is high $( \sim 8 0$ percent).,Zircaloy,fuel rod cladding,LOCA,,,,,,,,,,,,,,,,,,,650,,,,,,,,,,,,,,80,%,,,,,,,,,,
STP754-EB-Zirconium in the Nuclear Industry_5th Volume_020_chunk3,text,In a loss-of-coolant accident (LOCA) the temperature of the cladding of some fuel rods may rise to levels [650 to $\ B 1 0 ^ { \circ } \mathbf { C }$ (1202 to $1 4 9 0 ^ { \circ } \mathrm { F } )$ ] where the ductility of Zircaloy is high $( \sim 8 0$ percent).,Zircaloy,fuel rod cladding,LOCA,,,,,,,,,,,,,,,,,,,810,,,,,,,,,,,,,,80,%,,,,,,,,,,
