Repository: Zuozhuo/info-extract

File: zr_output/STP824-EB-Zirconium in the Nuclear Industry_6th Volume_027/STP824-EB-Zirconium in the Nuclear Industry_6th Volume_027__final.csv
文献ID,页码/图表,证据片段,合金名称,样品状态,工艺步骤,测试类型,Zr,Sn,Nb,Fe,Cr,Ni,Cu,Sb,Sc,Ge,O,Al,S,C,H,N,Si,温度(°C),介质,压力(MPa),应变率(s-1),辐照剂量(dpa),通量,时间(h),气氛,密度数据,密度单位,比热容数据,比热容单位,热传导率数据,热传导率单位,弹塑性模型数据,弹塑性模型单位,热膨胀数据,热膨胀单位,辐照蠕变数据,辐照蠕变单位,辐照肿胀数据,辐照肿胀单位,腐蚀数据,腐蚀单位,硬化性能数据数据,硬化性能数据单位
STP824-EB-Zirconium in the Nuclear Industry_6th Volume_027_chunk1,abstract,The irradiation growth behavior of annealed polycrystalline Zircaloy-2 has been investigated in the DIDO reactor at Harwell at fluences up to $1 \times 1 0 ^ { 2 5 }$ neutrons $( \mathsf { n } ) \mathsf { m } ^ { - 2 }$ $( E \bar { > } 1 \ \mathbf { M e V } )$ and in the temperature range 513 to 673 K.,Zircaloy-2,annealed polycrystalline,,irradiation growth,,,,,,,,,,,,,,,,,,240,,,,,1e+25,,,,,,,,,,,,,,,,,,,,
STP824-EB-Zirconium in the Nuclear Industry_6th Volume_027_chunk1,abstract,The irradiation growth behavior of annealed polycrystalline Zircaloy-2 has been investigated in the DIDO reactor at Harwell at fluences up to $1 \times 1 0 ^ { 2 5 }$ neutrons $( \mathsf { n } ) \mathsf { m } ^ { - 2 }$ $( E \bar { > } 1 \ \mathbf { M e V } )$ and in the temperature range 513 to 673 K.,Zircaloy-2,annealed polycrystalline,,irradiation growth,,,,,,,,,,,,,,,,,,400,,,,,1e+25,,,,,,,,,,,,,,,,,,,,
STP824-EB-Zirconium in the Nuclear Industry_6th Volume_027_chunk1,abstract,"Growth strain data for two batches of rolled, annealed Zircaloy plate did not obey the $G \propto ( 1 - 3 f )$ EPY texture relationship with transverse direction specimens $\langle f = 0 . 2 5$ and $\mathnormal { f } = 0 . 3 5 )$ exhibiting negative growth following an initial positive transient.",Zircaloy,"rolled, annealed plate",,irradiation growth,,,,,,,,,,,,,,,,,,,,,,,,,,,,,,,,,,,,,,,,,,,
STP824-EB-Zirconium in the Nuclear Industry_6th Volume_027_chunk1,abstract,"The effect of irradiation temperature on growth was not marked over the range studied except that, at $\yen 73\mathrm { ‰}$ , growth strains appeared to saturate at low fluences.",Zircaloy,,,irradiation growth,,,,,,,,,,,,,,,,,,300,,,,,,,,,,,,,,,,,,,,,,,,,
STP824-EB-Zirconium in the Nuclear Industry_6th Volume_027_chunk1,abstract,"Specimens of large grained, $\beta$ -annealed Zircaloy with a completely random structure showed virtually no sensitivity of growth to either fluence or temperature under the conditions studied.",Zircaloy,"large grained, beta-annealed",,irradiation growth,,,,,,,,,,,,,,,,,,,,,,,,,,,,,,,,,,,,,,,,,,,
STP824-EB-Zirconium in the Nuclear Industry_6th Volume_027_chunk1,text,"Previous studies of irradiation growth in annealed Zircaloy [1-5] have shown that the magnitude and direction of growth strains are dependent upon three main variables: crystallographic texture, fast neutron fluence (or displacement damage), and temperature.",Zircaloy,annealed,,irradiation growth,,,,,,,,,,,,,,,,,,,,,,,,,,,,,,,,,,,,,,,,,,,
STP824-EB-Zirconium in the Nuclear Industry_6th Volume_027_chunk1,text,"In fully recrystallized Zircaloy, other variables such as degree of cold work (or dislocation density) and grain shape, which have been shown to be important factors in the irradiation growth of cold-worked Zircaloy and zirconium-niobium alloys [1,3,6], are assumed to be relatively insignificant.",Zircaloy,fully recrystallized,,irradiation growth,,,,,,,,,,,,,,,,,,,,,,,,,,,,,,,,,,,,,,,,,,,
STP824-EB-Zirconium in the Nuclear Industry_6th Volume_027_chunk1,text,"Much experimental data have shown that the growth rate of annealed Zircaloy gradually attenuates with increasing fast neutron fluence; up to at least 2 to $3 \times 1 0 ^ { 2 5 }$ neutrons (n) $\mathfrak { m } ^ { - 2 }$ $\mathbf { \chi } _ { E } > 1 \ \mathbf { M } \mathbf { e } \mathbf { V } )$ at $\$ 53\ 8$ [1,3].",Zircaloy,annealed,,irradiation growth,,,,,,,,,,,,,,,,,,265,,,,,2e+25,,,,,,,,,,,,,,,,,,,,
STP824-EB-Zirconium in the Nuclear Industry_6th Volume_027_chunk1,text,"Much experimental data have shown that the growth rate of annealed Zircaloy gradually attenuates with increasing fast neutron fluence; up to at least 2 to $3 \times 1 0 ^ { 2 5 }$ neutrons (n) $\mathfrak { m } ^ { - 2 }$ $\mathbf { \chi } _ { E } > 1 \ \mathbf { M } \mathbf { e } \mathbf { V } )$ at $\$ 53\ 8$ [1,3].",Zircaloy,annealed,,irradiation growth,,,,,,,,,,,,,,,,,,265,,,,,3e+25,,,,,,,,,,,,,,,,,,,,
STP824-EB-Zirconium in the Nuclear Industry_6th Volume_027_chunk1,text,"The rate of attenuation has been shown to be much greater at $\Im \Im \mathrm { \bf ~ K }$ than at $\$ 53\ 8$ ; at the lower temperature, growth strains reached virtual saturation after $1 \times 1 0 ^ { 2 4 }$ (n) $\mathfrak { m } ^ { - 2 }$ $( E > 1 \ \mathbf { M e V } )$ [2,3].",Zircaloy,,,irradiation growth,,,,,,,,,,,,,,,,,,,,,,,1e+24,,,,,,,,,,,,,,,,,,,,
STP824-EB-Zirconium in the Nuclear Industry_6th Volume_027_chunk1,text,"For annealed Zircaloy, the dependence of growth on temperature is weak in the range 523 to $6 1 6 ~ \mathrm { \bf K }$ [4].",Zircaloy,annealed,,irradiation growth,,,,,,,,,,,,,,,,,,250,,,,,,,,,,,,,,,,,,,,,,,,,
STP824-EB-Zirconium in the Nuclear Industry_6th Volume_027_chunk1,text,"For annealed Zircaloy, the dependence of growth on temperature is weak in the range 523 to $6 1 6 ~ \mathrm { \bf K }$ [4].",Zircaloy,annealed,,irradiation growth,,,,,,,,,,,,,,,,,,343,,,,,,,,,,,,,,,,,,,,,,,,,
STP824-EB-Zirconium in the Nuclear Industry_6th Volume_027_chunk1,text,"Adamson's data [4] show that, for material directions having an $f -$ factor ${ \approx } 0 . 3 3$ , positive growth is observed at $3 3 9 \mathrm { ~ K ~ }$ and negative growth at $\$ 55\ 8$ .",Zircaloy,,,irradiation growth,,,,,,,,,,,,,,,,,,66,,,,,,,,,,,,,,,,,,,,,,,,,
STP824-EB-Zirconium in the Nuclear Industry_6th Volume_027_chunk1,text,"Adamson's data [4] show that, for material directions having an $f -$ factor ${ \approx } 0 . 3 3$ , positive growth is observed at $3 3 9 \mathrm { ~ K ~ }$ and negative growth at $\$ 55\ 8$ .",Zircaloy,,,irradiation growth,,,,,,,,,,,,,,,,,,285,,,,,,,,,,,,,,,,,,,,,,,,,
STP824-EB-Zirconium in the Nuclear Industry_6th Volume_027_chunk1,text,the EBR-II data of Adamson et al [5] contradict this assumption by showing a marked increase in growth strain with temperature in the range 654 to $7 1 8 \ \mathbf { K }$ .,Zircaloy,,,irradiation growth,,,,,,,,,,,,,,,,,,381,,,,,,,,,,,,,,,,,,,,,,,,,
STP824-EB-Zirconium in the Nuclear Industry_6th Volume_027_chunk1,text,the EBR-II data of Adamson et al [5] contradict this assumption by showing a marked increase in growth strain with temperature in the range 654 to $7 1 8 \ \mathbf { K }$ .,Zircaloy,,,irradiation growth,,,,,,,,,,,,,,,,,,445,,,,,,,,,,,,,,,,,,,,,,,,,
STP824-EB-Zirconium in the Nuclear Industry_6th Volume_027_chunk1,text,The aim of the present work was to examine more closely the relationship between growth and crystallographic texture for annealed Zircaloy and to establish the effect of irradiation temperature on growth in the range 513 to $\bf { 6 7 3 ~ K }$ in the low-fluence thermal reactor regime.,Zircaloy,annealed,,irradiation growth,,,,,,,,,,,,,,,,,,240,,,,,,,,,,,,,,,,,,,,,,,,,
STP824-EB-Zirconium in the Nuclear Industry_6th Volume_027_chunk1,text,The aim of the present work was to examine more closely the relationship between growth and crystallographic texture for annealed Zircaloy and to establish the effect of irradiation temperature on growth in the range 513 to $\bf { 6 7 3 ~ K }$ in the low-fluence thermal reactor regime.,Zircaloy,annealed,,irradiation growth,,,,,,,,,,,,,,,,,,400,,,,,,,,,,,,,,,,,,,,,,,,,
STP824-EB-Zirconium in the Nuclear Industry_6th Volume_027_chunk1,text,"At this stage, fluences of only $\mathord { \simeq } 1 \times 1 0 ^ { 2 5 }$ (n) $\mathfrak { m } ^ { - 2 }$ $( E > 1 \ \mathbf { M e V } )$ have been achieved",Zircaloy,,,irradiation growth,,,,,,,,,,,,,,,,,,,,,,,1e+25,,,,,,,,,,,,,,,,,,,,
STP824-EB-Zirconium in the Nuclear Industry_6th Volume_027_chunk2,text,"The standard deviation of any measurement was less than 0.5 μm (that is, < 1×10^-5 strain)",,,,comparator technique,,,,,,,,,,,,,,,,,,,,,,,,,,,,,,,,,,,,,,0.5,μm,,,,
STP824-EB-Zirconium in the Nuclear Industry_6th Volume_027_chunk2,text,In the higher-temperature rig (573 to 673 K) temperatures were maintained solely by nuclear heating and gas mixture control,,,irradiation,irradiation,,,,,,,,,,,,,,,,,,,helium-neon gas mixture,,,,,,helium-neon,,,,,,,,,,,,,573.0–673.0,K,,,,
STP824-EB-Zirconium in the Nuclear Industry_6th Volume_027_chunk3,table,"Fast Neutron Fluence, E >1 MeV (X10^²4(n) m-²) 0.86; Material A(L); Specimen 8; Strain (X10-4) 2.2",Zircaloy,annealed,irradiation,irradiation growth,,,,,,,,,,,,,,,,,,573,,,,,8.6e+23,,,,,,,,,,,,,,,2.2,10^-4,,,,
STP824-EB-Zirconium in the Nuclear Industry_6th Volume_027_chunk3,table,"Fast Neutron Fluence, E >1 MeV (X10^²4(n) m-²) 0.90; Material A(L); Specimen 19; Strain (X10-4) 2.5",Zircaloy,annealed,irradiation,irradiation growth,,,,,,,,,,,,,,,,,,573,,,,,9e+23,,,,,,,,,,,,,,,2.5,10^-4,,,,
STP824-EB-Zirconium in the Nuclear Industry_6th Volume_027_chunk3,table,"Fast Neutron Fluence, E >1 MeV (X10^²4(n) m-²) 0.91; Material A(L); Specimen 21; Strain (X10-4) 2.4",Zircaloy,annealed,irradiation,irradiation growth,,,,,,,,,,,,,,,,,,573,,,,,9.1e+23,,,,,,,,,,,,,,,2.4,10^-4,,,,
STP824-EB-Zirconium in the Nuclear Industry_6th Volume_027_chunk4,Table,Material A(T) Specimen 30 Strain 0.4,Zircaloy,annealed,irradiation,irradiation growth,,,,,,,,,,,,,,,,,,,,,,,1.49,,,,,,,,,,,,,,,0.4,dimensionless,,,,
STP824-EB-Zirconium in the Nuclear Industry_6th Volume_027_chunk4,Table,Material A(T) Specimen 40 Strain 0.4,Zircaloy,annealed,irradiation,irradiation growth,,,,,,,,,,,,,,,,,,,,,,,1.52,,,,,,,,,,,,,,,0.4,dimensionless,,,,
STP824-EB-Zirconium in the Nuclear Industry_6th Volume_027_chunk4,Table,Material A(L) Specimen 27 Strain 3.9,Zircaloy,annealed,irradiation,irradiation growth,,,,,,,,,,,,,,,,,,,,,,,1.88,,,,,,,,,,,,,,,3.9,dimensionless,,,,
STP824-EB-Zirconium in the Nuclear Industry_6th Volume_027_chunk4,Table,Material A(L) Specimen 24 Strain 4.7,Zircaloy,annealed,irradiation,irradiation growth,,,,,,,,,,,,,,,,,,,,,,,2.34,,,,,,,,,,,,,,,4.7,dimensionless,,,,
STP824-EB-Zirconium in the Nuclear Industry_6th Volume_027_chunk4,Table,Material A(L) Specimen 25 Strain 4.8,Zircaloy,annealed,irradiation,irradiation growth,,,,,,,,,,,,,,,,,,,,,,,2.39,,,,,,,,,,,,,,,4.8,dimensionless,,,,
STP824-EB-Zirconium in the Nuclear Industry_6th Volume_027_chunk4,Table,Material A(L) Specimen 23 Strain 4.4,Zircaloy,annealed,irradiation,irradiation growth,,,,,,,,,,,,,,,,,,,,,,,3.03,,,,,,,,,,,,,,,4.4,dimensionless,,,,
STP824-EB-Zirconium in the Nuclear Industry_6th Volume_027_chunk5,text,Material A(T) at 573 K,Zircaloy,annealed,,irradiation growth,,,,,,,,,,,,,,,,,,573,,,,,,,,,,,,,,9,MPa,,,,,,,,,,
STP824-EB-Zirconium in the Nuclear Industry_6th Volume_027_chunk5,text,growth of annealed Zircaloy is not influenced markedly by irradiation temperature in the range 513 to 673 K,Zircaloy,annealed,,irradiation growth,,,,,,,,,,,,,,,,,,,,,,,,,,,,,,,,,,,,,,,,,,,
STP824-EB-Zirconium in the Nuclear Industry_6th Volume_027_chunk5,text,growth strains at 513 K are less than at 573 K,Zircaloy,annealed,,irradiation growth,,,,,,,,,,,,,,,,,,513,,,,,,,,,,,,,,,,,,,,,,,,,
STP824-EB-Zirconium in the Nuclear Industry_6th Volume_027_chunk6,2,Rapid attenuation of growth occurs in annealed material above a dose of $6 . 1 0 ^ { 2 4 } \mathrm { n } / \mathrm { m } ^ { 2 }$ at $3 5 3 \mathrm { ~ K ~ }$,iodide zirconium,annealed,,growth measurement,,,,,,,,,,,,,,,,,,80,,,,,6e+24,,,,,,,,,,,,,,,,,,,,
STP824-EB-Zirconium in the Nuclear Industry_6th Volume_027_chunk6,2,only weak dose and texture dependences of growth are observed in similar material at $\$ 53\ 8$,iodide zirconium,,,growth measurement,,,,,,,,,,,,,,,,,,280,,,,,,,,,,,,,,,,,,,,,,,,,
STP824-EB-Zirconium in the Nuclear Industry_6th Volume_027_chunk6,2,The importance of a preexisting dislocation structure in permitting growth to continue unattenuated with dose at $\Im \Im \mathrm { \textbf { K } }$ is shown in growth data obtained on as-received coldworked iodide zirconium.,iodide zirconium,as-received coldworked,,growth measurement,,,,,,,,,,,,,,,,,,280,,,,,,,,,,,,,,,,,,,,,,,,,
