Repository: Zuozhuo/info-extract

File: zr_output/STP824-EB-Zirconium in the Nuclear Industry_6th Volume_030/STP824-EB-Zirconium in the Nuclear Industry_6th Volume_030__final.csv
文献ID,页码/图表,证据片段,合金名称,样品状态,工艺步骤,测试类型,Zr,Sn,Nb,Fe,Cr,Ni,Cu,Sb,Sc,Ge,O,Al,S,C,H,N,Si,温度(°C),介质,压力(MPa),应变率(s-1),辐照剂量(dpa),通量,时间(h),气氛,密度数据,密度单位,比热容数据,比热容单位,热传导率数据,热传导率单位,弹塑性模型数据,弹塑性模型单位,热膨胀数据,热膨胀单位,辐照蠕变数据,辐照蠕变单位,辐照肿胀数据,辐照肿胀单位,腐蚀数据,腐蚀单位,硬化性能数据数据,硬化性能数据单位
STP824-EB-Zirconium in the Nuclear Industry_6th Volume_030_chunk1,abstract,"Irradiation growth behavior of zirconium, Zircaloy-2 and Zircaloy-4, Zr$2 . 5 \mathbf { N } \mathbf { b }$ , and Zr-3.5Sn-0.8Mo-0.8Nb (EXCEL)",zirconium,,,irradiation growth,,,,,,,,,,,,,,,,,,,,,,,1.2 to 16.9e25 n/m²,,,,,,,,,,,,,,,1.2e+25–1.69e+26,n/m²,,,,
STP824-EB-Zirconium in the Nuclear Industry_6th Volume_030_chunk1,abstract,specimens irradiated in the Experimental Breeder Reactor II (EBR-II),,,,irradiation,,,,,,,,,,,,,,,,,,,,,,,,,,,,,,,,,,,,,,,,,,,
STP824-EB-Zirconium in the Nuclear Industry_6th Volume_030_chunk1,abstract,in the temperature range 644 to $7 2 5 \mathrm { \bf K }$,,,,irradiation,,,,,,,,,,,,,,,,,,644-725,,,,,,,,,,,,,,,,,,,,644–725,K,,,,
STP824-EB-Zirconium in the Nuclear Industry_6th Volume_030_chunk1,abstract,Positive growth strains of $1 . 5 \%$ and negative strains of approximately $2 \%$ to $2 . 5 \%$ were observed in both recrystallized and cold-worked Zircaloy,Zircaloy,recrystallized,,irradiation growth,,,,,,,,,,,,,,,,,,,,,,,,,,,,,,,,,,,,,,1.5,%,,,,
STP824-EB-Zirconium in the Nuclear Industry_6th Volume_030_chunk1,abstract,Positive growth strains of $1 . 5 \%$ and negative strains of approximately $2 \%$ to $2 . 5 \%$ were observed in both recrystallized and cold-worked Zircaloy,Zircaloy,cold-worked,,irradiation growth,,,,,,,,,,,,,,,,,,,,,,,,,,,,,,,,,,,,,,1.5,%,,,,
STP824-EB-Zirconium in the Nuclear Industry_6th Volume_030_chunk1,abstract,A sharp change to increasing growth rate with temperature occurs in Zircaloy at ${ \sim } 6 7 0 \mathrm { \textrm { K } }$,Zircaloy,,,irradiation growth,,,,,,,,,,,,,,,,,,670,,,,,,,,,,,,,,,,,,,,670,K,,,,
STP824-EB-Zirconium in the Nuclear Industry_6th Volume_030_chunk1,Experimental Details,specimens of zirconium and zirconium alloys irradiated in six subassemblies in the sodium-cooled Experimental Breeder Reactor II (EBR-II),zirconium,,,irradiation,,,,,,,,,,,,,,,,,,,sodium,,,,,,,,,,,,,,,,,,,,,,,,
STP824-EB-Zirconium in the Nuclear Industry_6th Volume_030_chunk1,Experimental Details,The growth capsules were filled with sodium-potassium (NaK) as the heattransfer medium,,,,irradiation,,,,,,,,,,,,,,,,,,,NaK,,,,,,,,,,,,,,,,,,,,,,,,
STP824-EB-Zirconium in the Nuclear Industry_6th Volume_030_chunk2,table,Zircaloy-2 Plate B; recrystallized; 0.097; 0.187; 0.719,Zircaloy-2,"Plate B, recrystallized",,,,,,,,,,,,,,,,,,,,,,,,,,,,,,,,,,,,,,,,,,,,0.187,
STP824-EB-Zirconium in the Nuclear Industry_6th Volume_030_chunk2,table,Zircaloy-4 Plate A; recrystallized; 0.120; 0.139; 0.748,Zircaloy-4,"Plate A, recrystallized",,,,,,,,,,,,,,,,,,,,,,,,,,,,,,,,,,,,,,,,,,,,0.12,
STP824-EB-Zirconium in the Nuclear Industry_6th Volume_030_chunk2,table,Crystal bar zirconium; rod; 0.085,Crystal bar zirconium,rod,,,,,,,,,,,,,,,,,,,,,,,,,,,,,,,,,,,,,,,,,,,,0.085,
STP824-EB-Zirconium in the Nuclear Industry_6th Volume_030_chunk2,table,slab Zr-2.5Nb; 0.108; 0.370; 0.522,Zr-2.5Nb,slab,,,,,2.5,,,,,,,,,,,,,,,,,,,,,,,,,,,,,,,,,,,,,,,0.108,
STP824-EB-Zirconium in the Nuclear Industry_6th Volume_030_chunk2,table,Zr-2.5Nb; cold-worked; 0.077,Zr-2.5Nb,cold-worked,,,,,2.5,,,,,,,,,,,,,,,,,,,,,,,,,,,,,,,,,,,,,,,0.077,
STP824-EB-Zirconium in the Nuclear Industry_6th Volume_030_chunk2,table,Zr-3.5Sn-0.8Mo-0.8Nb (EXCEL); 0.601; 0.324,Zr-3.5Sn-0.8Mo-0.8Nb (EXCEL),,,,,3.5,0.8,,,,,,,,,,,,,,,,,,,,,,,,,,,,,,,,,,,,,,,0.601,
STP824-EB-Zirconium in the Nuclear Industry_6th Volume_030_chunk3,text,"The measurement accuracy is estimated to be within $\pm 0 . 0 0 0 5 1 \mathrm { c m }$ , corresponding to an uncertainty in growth strain of $\pm 0 . 0 3 \%$ for flats, $\pm 0 . 0 2 \%$ for holders, $\pm 0 . 0 1 \%$ for sheets.",,flats,post-irradiation measurement,dimensional measurement,,,,,,,,,,,,,,,,,,,,,,,,,,,,,,,,,,,,,,0.03,%,,,,
STP824-EB-Zirconium in the Nuclear Industry_6th Volume_030_chunk3,text,"The measurement accuracy is estimated to be within $\pm 0 . 0 0 0 5 1 \mathrm { c m }$ , corresponding to an uncertainty in growth strain of $\pm 0 . 0 3 \%$ for flats, $\pm 0 . 0 2 \%$ for holders, $\pm 0 . 0 1 \%$ for sheets.",,holders,post-irradiation measurement,dimensional measurement,,,,,,,,,,,,,,,,,,,,,,,,,,,,,,,,,,,,,,0.02,%,,,,
STP824-EB-Zirconium in the Nuclear Industry_6th Volume_030_chunk3,text,"The measurement accuracy is estimated to be within $\pm 0 . 0 0 0 5 1 \mathrm { c m }$ , corresponding to an uncertainty in growth strain of $\pm 0 . 0 3 \%$ for flats, $\pm 0 . 0 2 \%$ for holders, $\pm 0 . 0 1 \%$ for sheets.",,sheets,post-irradiation measurement,dimensional measurement,,,,,,,,,,,,,,,,,,,,,,,,,,,,,,,,,,,,,,0.01,%,,,,
STP824-EB-Zirconium in the Nuclear Industry_6th Volume_030_chunk3,text,Different regions of these sheets experienced...nominally constant core coolant temperature (644 K) below the core,Zircaloy-2,sheet,irradiation,irradiation,,,,,,,,,,,,,,,,,,,core coolant,,,,,,,,,,,,,,,,,,,644,K,,,,
STP824-EB-Zirconium in the Nuclear Industry_6th Volume_030_chunk3,text,"Post-irradiation hydrogen concentrations were evaluated by vacuum hot extraction for Zircaloy-2 specimen LZ10 at two locations: near the top of the core where the peak in growth occurs and near the bottom of the core. The hydrogen levels were 75 and 52 ppm, respectively.",Zircaloy-2,LZ10,post-irradiation,hydrogen analysis,,,,,,,,,,,,,,,,,,,,,,,,,,,,,,,,,,,,,,,,75,ppm,,
STP824-EB-Zirconium in the Nuclear Industry_6th Volume_030_chunk4,Fig. 3 caption,Dependence of growth on neutron fluence in three orthogonal directions at irradiation temperatures in the range 651 to δδS : K for recrystallized and 20% cold-worked Zircaloy-2 slab material,Zircaloy-2,20% cold-worked,,irradiation growth,,,,,,,,,,,,,,,,,,651.0,,,,,,,,,,,,,,,,,,,,,,,,,
STP824-EB-Zirconium in the Nuclear Industry_6th Volume_030_chunk4,text,Table 4 compares the growth strains of recrystallized and 42% cold-worked J-plate specimens,Zircaloy-2 J-plate,recrystallized,,irradiation growth,,,,,,,,,,,,,,,,,,,,,,,,,,,,,,,,,,,,,,,,,,,
STP824-EB-Zirconium in the Nuclear Industry_6th Volume_030_chunk4,text,Table 4 compares the growth strains of recrystallized and 42% cold-worked J-plate specimens,Zircaloy-2 J-plate,42% cold-worked,,irradiation growth,,,,,,,,,,,,,,,,,,,,,,,,,,,,,,,,,,,,,,,,,,,
STP824-EB-Zirconium in the Nuclear Industry_6th Volume_030_chunk4,text,At high fluences and irradiation temperatures above 670 K the growth strain in the longitudinal direction becomes relatively large in both materials with the strain for the recrystallized specimen approaching 2%,Zircaloy-2 J-plate,recrystallized,,irradiation growth,,,,,,,,,,,,,,,,,,670.0,,,,,,,,,,,,,,,,,,,,2.0,%,,,,
STP824-EB-Zirconium in the Nuclear Industry_6th Volume_030_chunk4,table,20% Cold-Worked Stress-Relieved 3 h at 740 K,Zircaloy-2,20% cold-worked,stress-relieved 3 h at 740 K,,,,,,,,,,,,,,,,,,,740.0,,,,,,3.0,,,,,,,,,,,,,,,,,,,
STP824-EB-Zirconium in the Nuclear Industry_6th Volume_030_chunk4,table,Recrystallized 1 h at 1070 K,Zircaloy-2,recrystallized,1 h at 1070 K,,,,,,,,,,,,,,,,,,,1070.0,,,,,,1.0,,,,,,,,,,,,,,,,,,,
STP824-EB-Zirconium in the Nuclear Industry_6th Volume_030_chunk4,table,"Specimen No. 20, Irradiation Temperature 663 K, Fluence 1.6×10^25 n/m², Growth Strain 0.068%",Zircaloy-2,20% cold-worked,stress-relieved 3 h at 740 K,irradiation growth,,,,,,,,,,,,,,,,,,663.0,,,,,1.6e+25,,,,,,,,,,,,,,,0.068,%,,,,
STP824-EB-Zirconium in the Nuclear Industry_6th Volume_030_chunk4,table,"Specimen No. 2, Irradiation Temperature 652 K, Fluence 1.7×10^25 n/m², Growth Strain 0.085%",Zircaloy-2,20% cold-worked,stress-relieved 3 h at 740 K,irradiation growth,,,,,,,,,,,,,,,,,,652.0,,,,,1.7e+25,,,,,,,,,,,,,,,0.085,%,,,,
STP824-EB-Zirconium in the Nuclear Industry_6th Volume_030_chunk4,table,"Specimen No. C2, Irradiation Temperature 652 K, Fluence 5.4×10^25 n/m², Growth Strain 0.205%",Zircaloy-2,20% cold-worked,stress-relieved 3 h at 740 K,irradiation growth,,,,,,,,,,,,,,,,,,652.0,,,,,5.4e+25,,,,,,,,,,,,,,,0.205,%,,,,
STP824-EB-Zirconium in the Nuclear Industry_6th Volume_030_chunk4,table,"Specimen No. C24, Irradiation Temperature 657 K, Fluence 5.8×10^25 n/m², Growth Strain 0.162%",Zircaloy-2,20% cold-worked,stress-relieved 3 h at 740 K,irradiation growth,,,,,,,,,,,,,,,,,,657.0,,,,,5.8e+25,,,,,,,,,,,,,,,0.162,%,,,,
STP824-EB-Zirconium in the Nuclear Industry_6th Volume_030_chunk5,table,"20% Cold-Worked Stress-Relieved 3 h at 740 K; Specimen No.; Irradiation Temperature, K; Fluence, E > 1 MeV, 10^{n}2}$; Growth Strain, %; C7; 713; 5.3; 0.459",,20% Cold-Worked Stress-Relieved,Stress-Relieved 3 h at 740 K,irradiation,,,,,,,,,,,,,,,,,,439.85,,,,,5.3,,,,,,,,,,,,,,,0.459,%,,,,
STP824-EB-Zirconium in the Nuclear Industry_6th Volume_030_chunk5,table,"Recrystallized 1 h at 1070 K; Specimen No.; Irradiation Temperature, K; Fluence, E>1 MeV, $10^2{n}m2}$; Growth Strain, %; C5; 676; 6.2; 0.552",,Recrystallized,Recrystallized 1 h at 1070 K,irradiation,,,,,,,,,,,,,,,,,,402.85,,,,,6.2,,,,,,,,,,,,,,,0.552,%,,,,
STP824-EB-Zirconium in the Nuclear Industry_6th Volume_030_chunk5,table,"Recrystallized 1 h at 1070 K; Specimen No.; Irradiation Temperature, K; Fluence, E>1 MeV, $10^2{n}m2}$; Growth Strain, %; C6; 685; 6.1; 0.680",,Recrystallized,Recrystallized 1 h at 1070 K,irradiation,,,,,,,,,,,,,,,,,,411.85,,,,,6.1,,,,,,,,,,,,,,,0.68,%,,,,
STP824-EB-Zirconium in the Nuclear Industry_6th Volume_030_chunk5,table,"20% Cold-Worked Stress-Relieved 3 h at 740 K; Specimen No.; Irradiation Temperature, K; Fluence, E > 1 MeV, 10^{n}2}$; Growth Strain, %; 42; 674; 16.9; 1.472",,20% Cold-Worked Stress-Relieved,Stress-Relieved 3 h at 740 K,irradiation,,,,,,,,,,,,,,,,,,400.85,,,,,16.9,,,,,,,,,,,,,,,1.472,%,,,,
STP824-EB-Zirconium in the Nuclear Industry_6th Volume_030_chunk6,text,The major difference at high fluence appears to be a tendency for growth in the transverse direction to be positive rather than near zero as might be expected from the $\textstyle f _ { t } ^ { c }$ near 0.33,Zircaloy,,,irradiation,,,,,,,,,,,,,,,,,,,,,,,high,,,,,,,,,,,,,,,,,,,,
STP824-EB-Zirconium in the Nuclear Industry_6th Volume_030_chunk6,text,In recrystallized Zircaloy-2 irradiated to $\sim \dot { 6 } \times 1 0 ^ { 2 5 } \mathrm { n } \cdot \mathrm { m } ^ { - 2 }$ at about ${ \bf 6 8 0 ~ K }$,Zircaloy-2,recrystallized,irradiation,irradiation,,,,,,,,,,,,,,,,,,680.0,,,,,6e+25,,,,,,,,,,,,,,,6e+25,n/m²,,,,
STP824-EB-Zirconium in the Nuclear Industry_6th Volume_030_chunk6,text,unirradiated cold-worked Zircaloy already contains $\langle c \rangle$ component dislocations,Zircaloy,cold-worked,unirradiated,TEM,,,,,,,,,,,,,,,,,,,,,,,,,,,,,,,,,,,,,,,,,,,
STP824-EB-Zirconium in the Nuclear Industry_6th Volume_030_chunk6,text,a quantitative similarity between the two material conditions is indicated,Zircaloy,recrystallized,irradiation,irradiation,,,,,,,,,,,,,,,,,,,,,,,,,,,,,,,,,,,,,,,,,,,
STP824-EB-Zirconium in the Nuclear Industry_6th Volume_030_chunk6,text,At lower irradiation temperatures $( < 6 1 6 ~ \mathrm { K } )$ the network dislocation structure for cold-worked material does not change during irradiation,Zircaloy,cold-worked,irradiation,irradiation,,,,,,,,,,,,,,,,,,616.0,,,,,,,,,,,,,,,,,,,,,,,,,
STP824-EB-Zirconium in the Nuclear Industry_6th Volume_030_chunk6,text,A total of eight Zircaloy-2 slab and Zircaloy-4 plate specimens with growth strains from 0.2 to $0 . 7 \%$ in the longitudinal direction and about $2 . 0 \%$ in the normal direction,Zircaloy-2,,irradiation,irradiation,,,,,,,,,,,,,,,,,,,,,,,,,,,,,,,,,,,,,,0.2–0.7,%,,,,
STP824-EB-Zirconium in the Nuclear Industry_6th Volume_030_chunk7,text,"In Zr-Nb irradiated at about $6 6 0 ~ \mathrm { \bf K }$ to a fluence of $\mathbf { 5 . 8 } \times 1 0 ^ { 2 5 } \mathrm { n \cdot m ^ { - 2 } H o l t }$ EMP et al [14] observed the following: a very low density of coarse loops with $\langle a \rangle$ - type Burgers vectors, residual $\langle a \rangle$ and $\langle c \rangle$ component network dislocations from the initial cold work, and fine precipitates $( \sim 0 . 3 \mu \mathrm { m } )$ not present prior to irradiation.",Zr-Nb,irradiated,irradiation,irradiation,,,,,,,,,,,,,,,,,,387.0,,,,,5.8e+25,,,,,,,,,,,,,,,,,,,,
STP824-EB-Zirconium in the Nuclear Industry_6th Volume_030_chunk7,text,residual $\langle a \rangle$ and $\langle c \rangle$ component network dislocations from the initial cold work,Zr-Nb,cold worked,cold work,irradiation,,,,,,,,,,,,,,,,,,387.0,,,,,5.8e+25,,,,,,,,,,,,,,,,,,,,
STP824-EB-Zirconium in the Nuclear Industry_6th Volume_030_chunk7,text,the Zircaloy-4 strains at the higher fluences are greater than those for EXCEL,"Zircaloy-4, EXCEL",irradiated,irradiation,irradiation,,,,,,,,,,,,,,,,,,,,,,,higher,,,,,,,,,,,,,,,,,,,,
STP824-EB-Zirconium in the Nuclear Industry_6th Volume_030_chunk8,text,"Observation of ⟨c⟩ component dislocations, in addition to ⟨a⟩ - type loops and dislocations, in all of the alloys (excluding zirconium)",all alloys except zirconium,irradiated,irradiation,transmission electron microscopy,,,,,,,,,,,,,,,,,,,,,,,,,,,,,,,,,,,,,,,,,,,
STP824-EB-Zirconium in the Nuclear Industry_6th Volume_030_chunk8,text,"For recrystallized Zircaloy, the structure controlling growth evolves during irradiation",Zircaloy,recrystallized,irradiation,growth strain measurement,,,,,,,,,,,,,,,,,,,,,,,,,,,,,,,,,,,,,,,,,,,
STP824-EB-Zirconium in the Nuclear Industry_6th Volume_030_chunk8,text,the residual cold-worked dislocation structure dominates the growth at low fluences,cold-worked materials,cold-worked,irradiation,growth strain measurement,,,,,,,,,,,,,,,,,,,,,,,low,,,,,,,,,,,,,,,,,,,,
STP824-EB-Zirconium in the Nuclear Industry_6th Volume_030_chunk8,text,"For zirconium, which has few precipitates, a network dislocation structure is not stable, resulting in small observed growth",zirconium,,irradiation,growth strain measurement,,,,,,,,,,,,,,,,,,,,,,,,,,,,,,,,,,,,,,small,,,,,
STP824-EB-Zirconium in the Nuclear Industry_6th Volume_030_chunk8,text,Growth and growth rate in Zircaloy are continuously increasing with fluence up to 16.9×10²⁵ n·m⁻² and show no tendency to saturation in either recrystallized or cold-worked material,Zircaloy,"recrystallized, cold-worked",irradiation,growth strain measurement,,,,,,,,,,,,,,,,,,,,,,,1.69e+26,,,,,,,,,,,,,,,,,,,,
STP824-EB-Zirconium in the Nuclear Industry_6th Volume_030_chunk8,text,"the growth strain magnitudes are similar for recrystallized and cold-worked Zircaloy, achieving positive strains of 1.5% and negative strains 2 to 2.5% at the highest fluences and temperatures",Zircaloy,"recrystallized, cold-worked",irradiation,growth strain measurement,,,,,,,,,,,,,,,,,,,,,,,highest,,,,,,,,,,,,,,,1.5,%,,,,
STP824-EB-Zirconium in the Nuclear Industry_6th Volume_030_chunk8,text,Post-irradiation annealing experiments at 788 and 873 K indicate only insignificant recovery of the growth strain (<0.05%) in both materials,Zircaloy,"recrystallized, cold-worked",post-irradiation annealing,annealing,,,,,,,,,,,,,,,,,,788.0,,,,,,,,,,,,,,,,,,,,0.05,%,,,,
STP824-EB-Zirconium in the Nuclear Industry_6th Volume_030_chunk8,text,Post-irradiation annealing experiments at 788 and 873 K indicate only insignificant recovery of the growth strain (<0.05%) in both materials,Zircaloy,"recrystallized, cold-worked",post-irradiation annealing,annealing,,,,,,,,,,,,,,,,,,873.0,,,,,,,,,,,,,,,,,,,,0.05,%,,,,
STP824-EB-Zirconium in the Nuclear Industry_6th Volume_030_chunk8,text,The growth rate in Zircaloy increases sharply with temperature above about 670 K,Zircaloy,,irradiation,growth strain measurement,,,,,,,,,,,,,,,,,,670.0,,,,,,,,,,,,,,,,,,,,,,,,,
