Repository: Zuozhuo/info-extract

File: zr_output_2/STP1245-EB-Zirconium in the Nuclear Industry_10th Volume_030/STP1245-EB-Zirconium in the Nuclear Industry_10th Volume_030__contract_v2.csv
文献ID,页码/图表,证据片段,合金名称,样品状态,工艺步骤,测试类型,条件哈希,Zr,Sn,Nb,Fe,Cr,Ni,Cu,Sb,Sc,Ge,O,Al,S,C,H,N,Si,温度(°C),介质,应变率(s-1),压力(MPa),辐照剂量(dpa),通量,时间(h),气氛,密度公式,密度数据,比热容公式,比热容数据,热传导率公式,热传导率数据,弹塑性模型公式,弹塑性模型数据,热膨胀公式,热膨胀数据,辐照蠕变公式,辐照蠕变数据,辐照肿胀公式,辐照肿胀数据,腐蚀公式,腐蚀数据,硬化性能公式,硬化性能数据,额外性质
STP1245-EB-Zirconium in the Nuclear Industry_10th Volume_030_chunk1,Text,"Fatigue specimens, Fig. la, were machined from blanks cut transverse to the rolling direction from nominally 1.27-mm-thick, 60% cold-worked unirradiated crystal bar zirconium",crystal bar zirconium,recrystallized,"60% cold-worked, annealed at 750 K for 2h in vacuum",fatigue,,,,,,,,,,,,,,,,,,,,,,,,,,,,,,,,,,,,,,,,,,,,,"{""grain_size"": ""~10 μm"", ""texture_parameters"": ""Table 2 (0002) plane""}"
STP1245-EB-Zirconium in the Nuclear Industry_10th Volume_030_chunk1,Text,low-oxygen sponge zirconium,sponge zirconium,recrystallized,"60% cold-worked, annealed at 750 K for 2h in vacuum",fatigue,,,,,,,,,,,,,,,,,,,,,,,,,,,,,,,,,,,,,,,,,,,,,"{""grain_size"": ""~10 μm"", ""texture_parameters"": ""Table 2 (0002) plane""}"
STP1245-EB-Zirconium in the Nuclear Industry_10th Volume_030_chunk1,Text,reactor grade sponge zirconium,reactor grade sponge zirconium,recrystallized,"60% cold-worked, annealed at 750 K for 2h in vacuum",fatigue,,,,,,,,,,,,,,,,,,,,,,,,,,,,,,,,,,,,,,,,,,,,,"{""grain_size"": ""~10 μm"", ""texture_parameters"": ""Table 2 (0002) plane""}"
STP1245-EB-Zirconium in the Nuclear Industry_10th Volume_030_chunk1,Text,recrystallized Zircaloy-2 sheet,Zircaloy-2,recrystallized,"60% cold-worked, annealed at 750 K for 2h in vacuum",fatigue,,,,,,,,,,,,,,,,,,,,,,,,,,,,,,,,,,,,,,,,,,,,,"{""grain_size"": ""~10 μm"", ""texture_parameters"": ""Table 2 (0002) plane""}"
STP1245-EB-Zirconium in the Nuclear Industry_10th Volume_030_chunk1,Text,Zircaloy-2 was irradiated at ~644 K in a sodium environment in the EBR-II to fluences between 1.5 to 7.7×10²⁵ n/m²,Zircaloy-2,irradiated,irradiated at ~644 K in sodium,fatigue,,,,,,,,,,,,,,,,,,,,,,,,1.5-7.7e25 n/m²,,,,,,,,,,,,,,,,,,,,,"{""neutron_fluence"": ""1.5-7.7×10²⁵ n/m² (E>1 MeV)"", ""irradiation_temperature"": ""~644 K""}"
STP1245-EB-Zirconium in the Nuclear Industry_10th Volume_030_chunk1,Text,Crystal bar zirconium was irradiated at 600 K in an inert environment in a BWR to a fluence of 1.05×10²⁵ n/m²,crystal bar zirconium,irradiated,irradiated at 600 K in inert environment,fatigue,,,,,,,,,,,,,,,,,,,,,,,,1.05e25 n/m²,,,,,,,,,,,,,,,,,,,,,"{""neutron_fluence"": ""1.05×10²⁵ n/m² (E>1 MeV)"", ""irradiation_temperature"": ""600 K""}"
STP1245-EB-Zirconium in the Nuclear Industry_10th Volume_030_chunk1,Text,Zircaloy-4 was irradiated at 561 K as a BWR channel to a fluence of 15×10²⁵ n/m²,Zircaloy-4,irradiated,irradiated at 561 K as BWR channel,fatigue crack growth,,,,,,,,,,,,,,,,,,,,,,,,15e25 n/m²,,,,,,,,,,,,,,,,,,,,,"{""neutron_fluence"": ""15×10²⁵ n/m² (E>1 MeV)"", ""irradiation_temperature"": ""561 K"", ""specimen_type"": ""compact tension (CT)""}"
STP1245-EB-Zirconium in the Nuclear Industry_10th Volume_030_chunk2,Table 1,"Zircaloy-4: Sn 1.45, Fe 0.21, Cr 0.10, Ni · . •, O 0.13",Zircaloy-4,recrystallized,rolled sheet,fatigue crack growth,,,"{'value': 1.45, 'unit': 'wt%', 'raw_unit': 'wt%'}",,"{'value': 0.21, 'unit': 'wt%', 'raw_unit': 'wt%'}","{'value': 0.1, 'unit': 'wt%', 'raw_unit': 'wt%'}",,,,,,"{'value': 0.13, 'unit': 'wt%', 'raw_unit': 'wt%'}",,,,,,,,,,,,,,,,,,,,,,,,,,,,,,,,,"{""texture_f_parameters"": {""fn"": 0.749, ""f"": 0.12, ""λf"": 1.008}, ""Young's_modulus"": ""75000 MPa"", ""sheet_thickness"": ""2.54 mm""}"
STP1245-EB-Zirconium in the Nuclear Industry_10th Volume_030_chunk2,Table 3,"T1 Ta: 0.2% Yield Stress 411.6 MPa, Ultimate Stress 477.8 MPa, Uniform Elongation 10.5%, Total Elongation 30.8%, Test Temperature 297 K, Strain Rate 0.000083 s-1",Zircaloy-4,unirradiated,rolled sheet,tensile,,,"{'value': 1.56, 'unit': 'wt%', 'raw_unit': 'wt%'}",,"{'value': 0.21, 'unit': 'wt%', 'raw_unit': 'wt%'}","{'value': 0.1, 'unit': 'wt%', 'raw_unit': 'wt%'}",,,,,,"{'value': 0.15, 'unit': 'wt%', 'raw_unit': 'wt%'}",,,,,,,,,,,,,,,,,,,,,,,,,,,,,,,,,"{""yield_strength"": 411.6, ""ultimate_tensile_strength"": 477.8, ""uniform_elongation"": 10.5, ""total_elongation"": 30.8, ""test_temperature"": 297, ""strain_rate"": 8.3e-05, ""orientation"": ""transverse""}"
STP1245-EB-Zirconium in the Nuclear Industry_10th Volume_030_chunk4,Table 5,Table 5 presents the results on unirradiated materials for the fatigue behavior for Zircaloy2 and three purities,LOW-OXYGEN SPONGE ZR,unirradiated,,fatigue test,,,,,,,,,,,,,,,,,,,,,,,,,,,,,,,,,,,,,,,,,,,,,"{""fatigue_cycles_to_fail"": ""408"", ""axial_strain_amplitude"": ""0.16"", ""plastic_strain_amplitude"": ""1.11"", ""total_strain_amplitude"": ""1.27"", ""crack_behavior"": ""cracks""}"
STP1245-EB-Zirconium in the Nuclear Industry_10th Volume_030_chunk4,Table 5,Table 5 presents the results on unirradiated materials for the fatigue behavior for Zircaloy2 and three purities,LOW-OXYGEN SPONGE ZR,unirradiated,,fatigue test,,,,,,,,,,,,,,,,,,,,,,,,,,,,,,,,,,,,,,,,,,,,,"{""fatigue_cycles_to_fail"": ""910"", ""axial_strain_amplitude"": ""0.16"", ""plastic_strain_amplitude"": ""0.75"", ""total_strain_amplitude"": ""0.91"", ""crack_behavior"": ""crack""}"
STP1245-EB-Zirconium in the Nuclear Industry_10th Volume_030_chunk4,Table 5,Table 5 presents the results on unirradiated materials for the fatigue behavior for Zircaloy2 and three purities,LOW-OXYGEN SPONGE ZR,unirradiated,,fatigue test,,,,,,,,,,,,,,,,,,,,,,,,,,,,,,,,,,,,,,,,,,,,,"{""fatigue_cycles_to_fail"": ""3393"", ""axial_strain_amplitude"": ""0.14"", ""plastic_strain_amplitude"": ""0.32"", ""total_strain_amplitude"": ""0.46"", ""crack_behavior"": ""cracks""}"
STP1245-EB-Zirconium in the Nuclear Industry_10th Volume_030_chunk5,Table,"Specimen 149, Fluence 1.51, ΔWp 0.0145, L 1624, E1 0.87, €t 0.45, Ep 0.42, Cycles 705, Comments cracks",ZIRCALOY-2,irradiated,,fatigue,,,,,,,,,,,,,,,,,,,,,,,,,,,,,,,,,,,,,,,,,,,,,"{""fluence"": ""1.51e22 n/m²"", ""plastic_displacement_amplitude_mm"": ""0.0145"", ""load_N"": ""1624"", ""axial_strain_amplitude_percent"": ""0.87"", ""total_strain_amplitude_percent"": ""0.45"", ""plastic_strain_amplitude_percent"": ""0.42"", ""cycles_to_failure"": ""705"", ""failure_mode"": ""cracks""}"
STP1245-EB-Zirconium in the Nuclear Industry_10th Volume_030_chunk5,Table,"Specimen 95, Fluence 2.13, ΔWp 0.0109, L 1441, E1 0.72, €t 0.40, Ep 0.32, Cycles 2216, Comments crack",ZIRCALOY-2,irradiated,,fatigue,,,,,,,,,,,,,,,,,,,,,,,,,,,,,,,,,,,,,,,,,,,,,"{""fluence"": ""2.13e22 n/m²"", ""plastic_displacement_amplitude_mm"": ""0.0109"", ""load_N"": ""1441"", ""axial_strain_amplitude_percent"": ""0.72"", ""total_strain_amplitude_percent"": ""0.4"", ""plastic_strain_amplitude_percent"": ""0.32"", ""cycles_to_failure"": ""2216"", ""failure_mode"": ""crack""}"
STP1245-EB-Zirconium in the Nuclear Industry_10th Volume_030_chunk5,Table,"Specimen 148, Fluence 7.12, ΔWp 0.0051, L 1312, E1 0.52, €t 0.37, Ep 0.15, Cycles 3263, Comments fracture",ZIRCALOY-2,irradiated,,fatigue,,,,,,,,,,,,,,,,,,,,,,,,,,,,,,,,,,,,,,,,,,,,,"{""fluence"": ""7.12e22 n/m²"", ""plastic_displacement_amplitude_mm"": ""0.0051"", ""load_N"": ""1312"", ""axial_strain_amplitude_percent"": ""0.52"", ""total_strain_amplitude_percent"": ""0.37"", ""plastic_strain_amplitude_percent"": ""0.15"", ""cycles_to_failure"": ""3263"", ""failure_mode"": ""fracture""}"
STP1245-EB-Zirconium in the Nuclear Industry_10th Volume_030_chunk5,Table,"Specimen 91, Fluence 3.15, ΔWp 0.0053, L 1223, E1 0.52, €t 0.36, Ep 0.16, Cycles 3741, Comments fracture",ZIRCALOY-2,irradiated,,fatigue,,,,,,,,,,,,,,,,,,,,,,,,,,,,,,,,,,,,,,,,,,,,,"{""fluence"": ""3.15e22 n/m²"", ""plastic_displacement_amplitude_mm"": ""0.0053"", ""load_N"": ""1223"", ""axial_strain_amplitude_percent"": ""0.52"", ""total_strain_amplitude_percent"": ""0.36"", ""plastic_strain_amplitude_percent"": ""0.16"", ""cycles_to_failure"": ""3741"", ""failure_mode"": ""fracture""}"
STP1245-EB-Zirconium in the Nuclear Industry_10th Volume_030_chunk5,Table,"Specimen 147, Fluence 7.65, ΔWp 0.0046, L 1001, E1 0.44, €t 0.30, Ep 0.14, Cycles 5584, Comments cracks",ZIRCALOY-2,irradiated,,fatigue,,,,,,,,,,,,,,,,,,,,,,,,,,,,,,,,,,,,,,,,,,,,,"{""fluence"": ""7.65e22 n/m²"", ""plastic_displacement_amplitude_mm"": ""0.0046"", ""load_N"": ""1001"", ""axial_strain_amplitude_percent"": ""0.44"", ""total_strain_amplitude_percent"": ""0.3"", ""plastic_strain_amplitude_percent"": ""0.14"", ""cycles_to_failure"": ""5584"", ""failure_mode"": ""cracks""}"
